Repository: sundmanbo/XMLTDB

# TDB-XMLT
Development of format for Calphad databases

This is the repository for the development of an XML type database format of Calphad databases

The Calphad databases contain thermodynamic model parameters for assessed systems such as Fe-C, Ni-Al etc normally published in scientific papers.  These assessments are fitted to experimental and theoretical data and use models to describe the dependence on T, P and constitution of the phases.  Currently various dialects of the TDB format is used for most such databases and this include bibliographic references to the assessments.

File: software/examples/MoNiRe_BEF.TDB

$
$ Mo-Ni-Re ND 2017 June 1st - to be used with OC
$
$   Mo-Re Mathieu 2013, sigma slightly modified to use BEF
$   Mo-Ni Frisk 1994
$   Ni-Re Yakoob 2012
$
$ CHI and SIGMA
$         with disordered contribution
$ DIS_CHI and DIS_SIGMA
$         H:DFT S: assessed
$ CHI
$         all compounds from DFT
$ SIGMA
$         BEF
$

 ELEMENT /-   ELECTRON_GAS              0.0000E+00  0.0000E+00  0.0000E+00!
 ELEMENT VA   VACUUM                    0.0000E+00  0.0000E+00  0.0000E+00!
 ELEMENT MO   BCC_A2                    9.5940E+01  4.5890E+03  2.8560E+01!
 ELEMENT NI   FCC_A1                    5.8690E+01  4.7870E+03  2.9796E+01!
 ELEMENT RE   HCP_A3                    1.8621E+02  5.3555E+03  3.6526E+01!
 
 FUNCTION GHSERMO   298.15
     -7746.302+131.9197*T-23.56414*T*LN(T)-.003443396*T**2+5.66283E-07*T**3
     +65812*T**(-1)-1.30927E-10*T**4;
                   2896 Y
     -30556.41+283.559746*T-42.63829*T*LN(T)-4.849315E+33*T**(-9);,, N !

 FUNCTION GFCCMO    298.15
     +7453.698+132.5497*T-23.56414*T*LN(T)-.003443396*T**2+5.66283E-07*T**3
     +65812*T**(-1)-1.30927E-10*T**4;
                   2896 Y
     -15356.41+284.189746*T-42.63829*T*LN(T)-4.849315E+33*T**(-9);,, N REF1 !
     
 FUNCTION GHCPMO     298.15
     +3803.698+131.9197*T-23.56414*T*LN(T)-.003443396*T**2+5.66283E-07*T**3
     +65812*T**(-1)-1.30927E-10*T**4;
                    2896 Y
     -19006.41+283.559746*T-42.63829*T*LN(T)-4.849315E+33*T**(-9);,, N REF1 !
     
 FUNCTION GLIQMO     298.15
     +34085.045+117.224788*T-23.56414*T*LN(T)-.003443396*T**2+5.66283E-07*T**3
     +65812*T**(-1)-1.30927E-10*T**4+4.24519E-22*T**7;
                    2896 Y
     +3538.963+271.6697*T-42.63829*T*LN(T);,, N REF1 !
     
 FUNCTION GHSERNI    298.15
     -5179.159+117.854*T-22.096*T*LN(T)-.0048407*T**2;
                     1.72800E+03  Y
     -27840.655+279.135*T-43.1*T*LN(T)+1.12754E+31*T**(-9);,, N      !
     
 FUNCTION GBCCNI  298.15
     +3535.925+114.298*T-22.096*T*LN(T)-4.8407E-3*T**2;
                 1728.00 Y
     -19125.571+275.579*T-43.1*T*LN(T)+1127.54E28*T**(-9);,, N !
     
 FUNCTION GHCPNI  298.15
     -4133.159+119.109*T-22.096*T*LN(T)-.0048407*T**2;
                  1.72800E+03  Y
     -26794.655+280.39*T-43.1*T*LN(T)+1.12754E+31*T**(-9);,, N  !
     
 FUNCTION GBCCNI  298.15
     +3535.925+114.298*T-22.096*T*LN(T)-.0048407*T**2;
                  1.72800E+03  Y
     -19125.571+275.579*T-43.1*T*LN(T)+1.12754E+31*T**(-9);,, N REF1 !
     
 FUNCTION GLIQNI  298.15
     +11235.527+108.457*T-22.096*T*LN(T)-.0048407*T**2-3.82318E-21*T**7;
                  1.72800E+03  Y
     -9549.775+268.598*T-43.1*T*LN(T);,, N REF1 !

 FUNCTION GHSERRE   298.15
     -7695.279+128.421589*T-24.348*T*LN(T)-.00253505*T**2+1.92818E-07*T**3
     +32915*T**(-1);
                    1200 Y
     -15775.998+194.667426*T-33.586*T*LN(T)+.00224565*T**2-2.81835E-07*T**3
     +1376270*T**(-1);
                    2400 Y
     -70882.739+462.110749*T-67.956*T*LN(T)+.01184945*T**2-7.88955E-07*T**3
     +18075200*T**(-1);
                    3458 Y
     +346325.888-1211.37186*T+140.831655*T*LN(T)-.033764567*T**2
     +1.053726E-06*T**3-1.34548866E+08*T**(-1);
                    5000 Y
     -78564.296+346.997842*T-49.519*T*LN(T);,, N !
     
 FUNCTION GFCCRE    298.15
     +3304.721+126.921589*T-24.348*T*LN(T)-.00253505*T**2+1.92818E-07*T**3
     +32915*T**(-1);
                    1200 Y
     -4775.998+193.167426*T-33.586*T*LN(T)+.00224565*T**2-2.81835E-07*T**3
     +1376270*T**(-1);
                    2400 Y
     -59882.739+460.610749*T-67.956*T*LN(T)+.01184945*T**2-7.88955E-07*T**3
     +18075200*T**(-1);
                    3458 Y
     +357325.888-1212.87186*T+140.831655*T*LN(T)-.033764567*T**2
     +1.053726E-06*T**3-1.34548866E+08*T**(-1);
                    5000 Y
     -67564.296+345.497842*T-49.519*T*LN(T);,, N REF1 !
     
 FUNCTION GBCCRE    298.15
     +9304.721+124.721589*T-24.348*T*LN(T)-.00253505*T**2+1.92818E-07*T**3
     +32915*T**(-1);
                    1200 Y
     +1224.002+190.967426*T-33.586*T*LN(T)+.00224565*T**2-2.81835E-07*T**3
     +1376270*T**(-1);
                    2400 Y
     -53882.739+458.410749*T-67.956*T*LN(T)+.01184945*T**2-7.88955E-07*T**3
     +18075200*T**(-1);
                    3458 Y
     +363325.888-1215.07186*T+140.831655*T*LN(T)-.033764567*T**2
     +1.053726E-06*T**3-1.34548866E+08*T**(-1);
                    5000 Y
     -61564.296+343.297842*T-49.519*T*LN(T);,, N REF1 !
     
 FUNCTION GLIQRE    298.15
     +16125.604+122.076209*T-24.348*T*LN(T)-.00253505*T**2+1.92818E-07*T**3
     +32915*T**(-1);
                    1200 Y
     +8044.885+188.322047*T-33.586*T*LN(T)+.00224565*T**2-2.81835E-07*T**3
     +1376270*T**(-1);
                    2000 Y
     +568842.665-2527.83846*T+314.178898*T*LN(T)-.08939817*T**2
     +3.92854E-06*T**3-1.63100987E+08*T**(-1);
                    3458 Y
     -39044.888+335.723691*T-49.519*T*LN(T);,, N REF1 !

 FUN M1R2 298.15    +680;,, N !
 FUN M1R3 298.15  +16094;,, N !
 FUN M2R3 298.15  -14434;,, N !
 FUN M1R4 298.15      +0;,, N !
 FUN M2R4 298.15  -81839;,, N !
 FUN M3R4 298.15  -86837;,, N !
 FUN M1R5 298.15   +4361;,, N !
 FUN M2R5 298.15  -28743;,, N !
 FUN M3R5 298.15  -73358;,, N !
 FUN M4R5 298.15  +21024;,, N !
 FUN R1M2 298.15  -22076;,, N !
 FUN R1M3 298.15  -19297;,, N !
 FUN R1M4 298.15   +5847;,, N !
 FUN R1M5 298.15  -30827;,, N !
 FUN R2M3 298.15   +6571;,, N !
 FUN R2M4 298.15  +42569;,, N !
 FUN R2M5 298.15  -25482;,, N !
 FUN R3M4 298.15   -1467;,, N !
 FUN R3M5 298.15  -62108;,, N !
 FUN R4M5 298.15 -119768;,, N !
 
 FUN M1N2 298.15 -112309;,, N !
 FUN M1N3 298.15  +29525;,, N !
 FUN M2N3 298.15 -109029;,, N !
 FUN M1N4 298.15    -965;,, N !
 FUN M2N4 298.15 -134018;,, N !
 FUN M3N4 298.15 -167595;,, N !
 FUN M1N5 298.15  -40910;,, N !
 FUN M2N5 298.15   -2219;,, N !
 FUN M3N5 298.15  +66189;,, N !
 FUN M4N5 298.15  -16596;,, N !
 FUN N1M2 298.15  -73811;,, N !
 FUN N1M3 298.15   -7043;,, N !
 FUN N1M4 298.15  -41875;,, N !
 FUN N1M5 298.15  +17271;,, N !
 FUN N2M3 298.15  +82688;,, N !
 FUN N2M4 298.15  +63970;,, N !
 FUN N2M5 298.15  +97740;,, N !
 FUN N3M4 298.15  +19008;,, N !
 FUN N3M5 298.15  +55865;,, N !
 FUN N4M5 298.15 -114625;,, N !

 FUN R1N2 298.15   -2123;,, N !
 FUN R1N3 298.15  -19973;,, N !
 FUN R2N3 298.15   +5210;,, N !
 FUN R1N4 298.15   -1351;,, N !
 FUN R2N4 298.15  -89153;,, N !
 FUN R3N4 298.15  -89828;,, N !
 FUN R1N5 298.15  -61558;,, N !
 FUN R2N5 298.15   -2026;,, N !
 FUN R3N5 298.15  +75934;,, N !
 FUN R4N5 298.15  -24700;,, N !
 FUN N1R2 298.15 -103625;,, N !
 FUN N1R3 298.15  +20648;,, N !
 FUN N1R4 298.15  -88284;,, N !
 FUN N1R5 298.15  +32709;,, N !
 FUN N2R3 298.15  -46120;,, N !
 FUN N2R4 298.15  +91951;,, N !
 FUN N2R5 298.15  +36182;,, N !
 FUN N3R4 298.15  +70531;,, N !
 FUN N3R5 298.15 +136624;,, N !
 FUN N4R5 298.15  -77381;,, N !

 TYPE_DEFINITION % SEQ *!
 DEFINE_SYSTEM_DEFAULT ELEMENT 2 !
 DEFAULT_COMMAND DEF_SYS_ELEMENT VA /- !

 PHASE LIQUID  %  1  1.0  !
 CONST LIQUID  :MO,RE,NI :  !
 
 TYPE_DEFINITION ( GES A_P_D FCC_A1 MAGNETIC  -3.0    2.80000E-01 !
 PHASE FCC_A1  %(  2 1   1 !
 CONST FCC_A1  :MO,RE,NI : VA :  !

 TYPE_DEFINITION & GES A_P_D BCC_A2 MAGNETIC  -1.0    4.00000E-01 !
 PHASE BCC_A2  %&  2 1   3 !
 CONSTITUENT BCC_A2  :MO,RE,NI : VA :  !

 TYPE_DEFINITION ) GES A_P_D HCP_A3 MAGNETIC  -3.0    2.80000E-01 !
 PHASE HCP_A3  %)  2 1   .5 !
 CONST HCP_A3  :MO,RE,NI : VA :  !

 PHASE MONI_DELTA  %  3 24   20   12 !
 CONST MONI_DELTA  :NI : MO,NI : MO :  !

 TYPE_DEFINITION + GES AMEND_PHASE_DESCRIPTION CHI NEVER DIS_CHI,,,!
 PHASE DIS_CHI  %  1  1.0  !
 CONSTITUENT DIS_CHI  :MO,RE,NI :  !
 PHASE CHI %+   4 2   8   24   24 !
 CONST CHI  :MO,RE,NI : MO,RE,NI : MO,RE,NI : MO,RE,NI :  !

 TYPE_DEFINITION * GES AMEND_PHASE_DESCRIPTION SIGMA NEVER DIS_SIG,,,!
 PHASE DIS_SIG  %  1  1.0  !
 CONST DIS_SIG  :MO,RE,NI :  !
 PHASE SIGMA  %*  5 2   4   8   8   8 !
 CONST SIGMA  :MO,RE,NI : MO,RE,NI : MO,RE,NI : MO,RE,NI : MO,RE,NI :  !

$=========================================================================
$                                                         Unary parameters
$=========================================================================

$-------------------------------------------------------------------- SGTE 

 PARAMETER G(BCC_A2,MO:VA;0)   298.15 +GHSERMO;,, N REF1 !
 PARAMETER G(BCC_A2,NI:VA;0)  298.15 +GBCCNI;,, N REF1 !
 PARAMETER TC(BCC_A2,NI:VA;0)  2.98150E+02  575;,, N REF1 !
 PARAMETER BMAGN(BCC_A2,NI:VA;0)  2.98150E+02  .85;,, N REF1 !
 PARAMETER G(BCC_A2,RE:VA;0)     298.15 +GBCCRE;,, N REF1 !

 PARAMETER G(FCC_A1,MO:VA;0)  298.15 +GFCCMO;,, N REF1 !
 PARAMETER G(FCC_A1,NI:VA;0)  298.15 +GHSERNI;,, N REF1 !
 PARAMETER TC(FCC_A1,NI:VA;0)  2.98150E+02  633;,, N REF1 !
 PARAMETER BMAGN(FCC_A1,NI:VA;0)  2.98150E+02  .52;,, N REF1 !
 PARAMETER G(FCC_A1,RE:VA;0)   298.15 GFCCRE;,, N REF1 !

 PARAMETER G(HCP_A3,MO:VA;0)  298.15 +GHCPMO;,, N REF1 !
 PARAMETER G(HCP_A3,NI:VA;0)  298.15 +GHCPNI;,,  N  !
 PARAMETER G(HCP_A3,RE:VA;0)  298.15 +GHSERRE;,, N REF1 !

 PARAMETER G(LIQUID,MO;0)  298.15 GLIQMO;,, N REF1 !
 PARAMETER G(LIQUID,NI;0)  298.15 GLIQNI;,, N REF1 !
 PARAMETER G(LIQUID,RE;0)  298.15 GLIQRE;,, N REF1 !
 
$-------------------------------------------------------------------- DFT

$ PARA G(DIS_CHI,MO;0) 298.15 +26126+GHSERMO;,, N DFTCHI !
$ PARA G(DIS_CHI,NI;0) 298.15 +13550+GHSERNI;,, N DFTCHI !
$ PARA G(DIS_CHI,RE;0) 298.15  +4903+GHSERRE;,, N DFTCHI !

$ PARA G(DIS_SIG,MO;0) 298.15 +16098+GHSERMO;,, N DFTSIG !
$ PARA G(DIS_SIG,NI;0) 298.15 +13582+GHSERNI;,, N DFTSIG !
$ PARA G(DIS_SIG,RE;0) 298.15  +9331+GHSERRE;,, N DFTSIG !
 
$----------------------------------------------------------------------------
$                                                        S assessed in Mo-Re

 PARA G(DIS_CHI,MO;0) 298.15 +26126+GHSERMO-0.5596*T;,, N REF9 !
 PARA G(DIS_CHI,RE;0) 298.15  +4903+GHSERRE+0.00905*T;,, N REF9 !
 
 PARA G(DIS_SIG,MO;0) 298.15 +16098+GHSERMO+1.251*T;,, N REF9 !
 PARA G(DIS_SIG,RE;0) 298.15  +9331+GHSERRE-1.205*T;,, N REF9 !
 
$----------------------------------------------------------------------------
$                                               Ni sigma and chi - test for S

 PARA G(DIS_SIG,NI;0) 298.15 +13582+GHSERNI+3*T;,, N MONIRE !
 PARA G(DIS_CHI,NI;0) 298.15 +13550+GHSERNI+6*T;,, N MONIRE!

$=========================================================================
$                                                        Binary parameters
$=========================================================================

$------------------------------------------------------------------- Mo-Ni

 PARA L(LIQUID,MO,NI;0) 298.15  -46540+19.53*T;,, N 90Fri4 !
 PARA L(LIQUID,MO,NI;1) 298.15  2915;,, N 90Fri4 !
 
 PARA L(FCC_A1,MO,NI:VA;0) 298.15  +4803.7-5.96*T;,, N 90Fri4 !
 PARA L(FCC_A1,MO,NI:VA;1) 298.15  10880;,, N 90Fri4 !

 PARA L(BCC_A2,MO,NI:VA;0) 298.15  46422;,, N 90Fri4 !
 
 PARA G(MONI_DELTA,NI:MO:MO;0) 298.15
      +24*GHSERNI+32*GHSERMO-212100+1089*T-142*T*LN(T);,, N 90Fri4 !
 PARA G(MONI_DELTA,NI:NI:MO;0) 298.15
      +24*GHSERNI+20*GBCCNI+12*GHSERMO-1030-93.5*T+13.5*T*LN(T);,, N 90Fri4 !

$ ID to FCC
 PARA L(HCP_A3,MO,NI:VA;0) 298.15 +4803.7-5.96*T;,, N MONIRE !
 PARA L(HCP_A3,MO,NI:VA;1) 298.15 +10880;,, N MONIRE !

 PARA G(CHI,NI:MO:MO:MO;0)  298.15  +219710;,, N DFTCHI !
 PARA G(CHI,MO:NI:MO:MO;0)  298.15  +814131;,, N DFTCHI !
 PARA G(CHI,NI:NI:MO:MO;0)  298.15  +965490;,, N DFTCHI !
 PARA G(CHI,MO:MO:NI:MO;0)  298.15  -172228;,, N DFTCHI !
 PARA G(CHI,MO:MO:MO:NI;0)  298.15  -481244;,, N DFTCHI !
 PARA G(CHI,NI:MO:NI:MO;0)  298.15   -43099;,, N DFTCHI !
 PARA G(CHI,NI:MO:MO:NI;0)  298.15  -352925;,, N DFTCHI !
 PARA G(CHI,MO:NI:NI:MO;0)  298.15  -163370;,, N DFTCHI !
 PARA G(CHI,MO:NI:MO:NI;0)  298.15  -532188;,, N DFTCHI !
 PARA G(CHI,NI:NI:NI:MO;0)  298.15   +14892;,, N DFTCHI !
 PARA G(CHI,NI:NI:MO:NI;0)  298.15  -271198;,, N DFTCHI !
 PARA G(CHI,MO:MO:NI:NI;0)  298.15  -877718;,, N DFTCHI !
 PARA G(CHI,NI:MO:NI:NI;0)  298.15  -849987;,, N DFTCHI !
 PARA G(CHI,MO:NI:NI:NI;0)  298.15  -221731;,, N DFTCHI !

 PARA G(SIGMA,MO:NI:*:*:*;0) 298.15 -112309;,, N ND !
 PARA G(SIGMA,MO:*:NI:*:*;0) 298.15  +29525;,, N ND !
 PARA G(SIGMA,MO:*:*:NI:*;0) 298.15    -965;,, N ND !
 PARA G(SIGMA,MO:*:*:*:NI;0) 298.15  -40910;,, N ND !
 PARA G(SIGMA,*:MO:NI:*:*;0) 298.15 -109029;,, N ND !
 PARA G(SIGMA,*:MO:*:NI:*;0) 298.15 -134018;,, N ND !
 PARA G(SIGMA,*:MO:*:*:NI;0) 298.15   -2219;,, N ND !
 PARA G(SIGMA,*:*:MO:NI:*;0) 298.15 -167595;,, N ND !
 PARA G(SIGMA,*:*:MO:*:NI;0) 298.15  +66189;,, N ND !
 PARA G(SIGMA,*:*:*:MO:NI;0) 298.15  -16596;,, N ND !
 PARA G(SIGMA,NI:MO:*:*:*;0) 298.15  -73811;,, N ND !
 PARA G(SIGMA,NI:*:MO:*:*;0) 298.15   -7043;,, N ND !
 PARA G(SIGMA,NI:*:*:MO:*;0) 298.15  -41875;,, N ND !
 PARA G(SIGMA,NI:*:*:*:MO;0) 298.15  +17271;,, N ND !
 PARA G(SIGMA,*:NI:MO:*:*;0) 298.15  +82688;,, N ND !
 PARA G(SIGMA,*:NI:*:MO:*;0) 298.15  +63970;,, N ND !
 PARA G(SIGMA,*:NI:*:*:MO;0) 298.15  +97740;,, N ND !
 PARA G(SIGMA,*:*:NI:MO:*;0) 298.15  +19008;,, N ND !
 PARA G(SIGMA,*:*:NI:*:MO;0) 298.15  +55865;,, N ND !
 PARA G(SIGMA,*:*:*:NI:MO;0) 298.15 -114625;,, N ND !

$------------------------------------------------------------------- Mo-Re

 PARAMETER L(BCC_A2,MO,RE:VA;0)   298.15 -15025+11.404*T;,, N  REF9 !
 PARAMETER L(BCC_A2,MO,RE:VA;1)   298.15 +8.07*T;,, N REF9 !

 PARAMETER L(HCP_A3,MO,RE:VA;0)   298.15 +12740+1.951*T;,, N REF9 !

 PARAMETER L(LIQUID,MO,RE;0)    298.15 -15025+11.404*T-2610;,, N REF9 !
 PARAMETER L(LIQUID,MO,RE;1)    298.15 +8.07*T-7790;,, N REF9 !

$ ID to HCP
 PARA L(FCC_A1,MO,RE:VA;0) 298.15 +12740+1.951*T;,, N MONIRE !

 PARA G(CHI,RE:MO:MO:MO;0)  298.15   +72898;,, N DFTCHI !
 PARA G(CHI,MO:RE:MO:MO;0)  298.15  +238327;,, N DFTCHI !
 PARA G(CHI,RE:RE:MO:MO;0)  298.15  +327082;,, N DFTCHI !
 PARA G(CHI,MO:MO:RE:MO;0)  298.15  -194830;,, N DFTCHI !
 PARA G(CHI,MO:MO:MO:RE;0)  298.15  -681482;,, N DFTCHI !
 PARA G(CHI,RE:MO:RE:MO;0)  298.15  -127372;,, N DFTCHI !
 PARA G(CHI,RE:MO:MO:RE;0)  298.15  -583384;,, N DFTCHI !
 PARA G(CHI,MO:RE:RE:MO;0)  298.15  +141480;,, N DFTCHI !
 PARA G(CHI,MO:RE:MO:RE;0)  298.15  -300477;,, N DFTCHI !
 PARA G(CHI,RE:RE:RE:MO;0)  298.15  +239483;,, N DFTCHI !
 PARA G(CHI,RE:RE:MO:RE;0)  298.15  -165184;,, N DFTCHI !
 PARA G(CHI,MO:MO:RE:RE;0)  298.15  -569681;,, N DFTCHI !
 PARA G(CHI,RE:MO:RE:RE;0)  298.15  -468084;,, N DFTCHI !
 PARA G(CHI,MO:RE:RE:RE;0)  298.15  -125904;,, N DFTCHI !

 PARA G(SIGMA,MO:RE:*:*:*;0) 298.15    +680;,, N ND !
 PARA G(SIGMA,MO:*:RE:*:*;0) 298.15  +16094;,, N ND !
 PARA G(SIGMA,MO:*:*:RE:*;0) 298.15      +0;,, N ND !
 PARA G(SIGMA,MO:*:*:*:RE;0) 298.15   +4361;,, N ND !
 PARA G(SIGMA,*:MO:RE:*:*;0) 298.15  -14434;,, N ND !
 PARA G(SIGMA,*:MO:*:RE:*;0) 298.15  -81839;,, N ND !
 PARA G(SIGMA,*:MO:*:*:RE;0) 298.15  -28743;,, N ND !
 PARA G(SIGMA,*:*:MO:RE:*;0) 298.15  -86837;,, N ND !
 PARA G(SIGMA,*:*:MO:*:RE;0) 298.15  -73358;,, N ND !
 PARA G(SIGMA,*:*:*:MO:RE;0) 298.15  +21024;,, N ND !
 PARA G(SIGMA,RE:MO:*:*:*;0) 298.15  -22076;,, N ND !
 PARA G(SIGMA,RE:*:MO:*:*;0) 298.15  -19297;,, N ND !
 PARA G(SIGMA,RE:*:*:MO:*;0) 298.15   +5847;,, N ND !
 PARA G(SIGMA,RE:*:*:*:MO;0) 298.15  -30827;,, N ND !
 PARA G(SIGMA,*:RE:MO:*:*;0) 298.15   +6571;,, N ND !
 PARA G(SIGMA,*:RE:*:MO:*;0) 298.15  +42569;,, N ND !
 PARA G(SIGMA,*:RE:*:*:MO;0) 298.15  -25482;,, N ND !
 PARA G(SIGMA,*:*:RE:MO:*;0) 298.15   -1467;,, N ND !
 PARA G(SIGMA,*:*:RE:*:MO;0) 298.15  -62108;,, N ND !
 PARA G(SIGMA,*:*:*:RE:MO;0) 298.15 -119768;,, N ND !

$------------------------------------------------------------------- Ni-Re

 PARA L(LIQUID,NI,RE;0) 298.15 21480.3504;,, N NIRE !

 PARA L(FCC_A1,NI,RE:VA;0) 298.15 5054.48711+8.28748232*T;,, N NIRE !

 PARA L(HCP_A3,NI,RE:VA;0) 298.15 9968.56426+7.59954301*T;,, N NIRE !

$ ID to LIQ
 PARA L(BCC_A2,NI,RE:VA;0) 298.15  +21480.3504;,, N MONIRE !

 PARA G(CHI,RE:NI:NI:NI;0)  298.15   -89694;,, N DFTCHI !
 PARA G(CHI,NI:RE:NI:NI;0)  298.15  -393802;,, N DFTCHI !
 PARA G(CHI,RE:RE:NI:NI;0)  298.15  -511876;,, N DFTCHI !
 PARA G(CHI,NI:NI:RE:NI;0)  298.15  +232248;,, N DFTCHI !
 PARA G(CHI,NI:NI:NI:RE;0)  298.15   +59918;,, N DFTCHI !
 PARA G(CHI,RE:NI:RE:NI;0)  298.15  +163650;,, N DFTCHI !
 PARA G(CHI,RE:NI:NI:RE;0)  298.15   -40656;,, N DFTCHI !
 PARA G(CHI,NI:RE:RE:NI;0)  298.15  -135674;,, N DFTCHI !
 PARA G(CHI,NI:RE:NI:RE;0)  298.15  +217732;,, N DFTCHI !
 PARA G(CHI,RE:RE:RE:NI;0)  298.15  -276649;,, N DFTCHI !
 PARA G(CHI,RE:RE:NI:RE;0)  298.15  +262496;,, N DFTCHI !
 PARA G(CHI,NI:NI:RE:RE;0)  298.15   -36360;,, N DFTCHI !
 PARA G(CHI,RE:NI:RE:RE;0)  298.15   -99055;,, N DFTCHI !
 PARA G(CHI,NI:RE:RE:RE;0)  298.15   +78569;,, N DFTCHI !

 PARA G(SIGMA,NI:RE:*:*:*;0) 298.15 -103625;,, N ND !
 PARA G(SIGMA,NI:*:RE:*:*;0) 298.15  +20648;,, N ND !
 PARA G(SIGMA,NI:*:*:RE:*;0) 298.15  -88284;,, N ND !
 PARA G(SIGMA,NI:*:*:*:RE;0) 298.15  +32709;,, N ND !
 PARA G(SIGMA,*:NI:RE:*:*;0) 298.15  -46120;,, N ND !
 PARA G(SIGMA,*:NI:*:RE:*;0) 298.15  +91951;,, N ND !
 PARA G(SIGMA,*:NI:*:*:RE;0) 298.15  +36182;,, N ND !
 PARA G(SIGMA,*:*:NI:RE:*;0) 298.15  +70531;,, N ND !
 PARA G(SIGMA,*:*:NI:*:RE;0) 298.15 +136624;,, N ND !
 PARA G(SIGMA,*:*:*:NI:RE;0) 298.15  -77381;,, N ND !
 PARA G(SIGMA,RE:NI:*:*:*;0) 298.15   -2123;,, N ND !
 PARA G(SIGMA,RE:*:NI:*:*;0) 298.15  -19973;,, N ND !
 PARA G(SIGMA,RE:*:*:NI:*;0) 298.15   -1351;,, N ND !
 PARA G(SIGMA,RE:*:*:*:NI;0) 298.15  -61558;,, N ND !
 PARA G(SIGMA,*:RE:NI:*:*;0) 298.15   +5210;,, N ND !
 PARA G(SIGMA,*:RE:*:NI:*;0) 298.15  -89153;,, N ND !
 PARA G(SIGMA,*:RE:*:*:NI;0) 298.15   -2026;,, N ND !
 PARA G(SIGMA,*:*:RE:NI:*;0) 298.15  -89828;,, N ND !
 PARA G(SIGMA,*:*:RE:*:NI;0) 298.15  +75934;,, N ND !
 PARA G(SIGMA,*:*:*:RE:NI;0) 298.15  -24700;,, N ND !

$=========================================================================
$                                                       Ternary parameters
$=========================================================================

 PARA G(CHI,NI:MO:MO:RE;0)  298.15  -519693;,, N DFTCHI !
 PARA G(CHI,NI:RE:MO:RE;0)  298.15  -106844;,, N DFTCHI !
 PARA G(CHI,NI:MO:RE:MO;0)  298.15   +35426;,, N DFTCHI !
 PARA G(CHI,NI:RE:MO:MO;0)  298.15  +496740;,, N DFTCHI !
 PARA G(CHI,NI:MO:RE:RE;0)  298.15  -409153;,, N DFTCHI !
 PARA G(CHI,NI:RE:RE:MO;0)  298.15  +366739;,, N DFTCHI !
 PARA G(CHI,RE:NI:MO:RE;0)  298.15   +16373;,, N DFTCHI !
 PARA G(CHI,MO:NI:RE:MO;0)  298.15  +533241;,, N DFTCHI !
 PARA G(CHI,MO:NI:RE:RE;0)  298.15  -211610;,, N DFTCHI !
 PARA G(CHI,RE:NI:RE:MO;0)  298.15  +600355;,, N DFTCHI !
 PARA G(CHI,RE:NI:MO:MO;0)  298.15  +913000;,, N DFTCHI !
 PARA G(CHI,MO:NI:MO:RE;0)  298.15  -113332;,, N DFTCHI !
 PARA G(CHI,NI:NI:RE:MO;0)  298.15  +632479;,, N DFTCHI !
 PARA G(CHI,NI:NI:MO:RE;0)  298.15   +16967;,, N DFTCHI !
 PARA G(CHI,RE:MO:NI:RE;0)  298.15   -31431;,, N DFTCHI !
 PARA G(CHI,MO:RE:NI:RE;0)  298.15  +124857;,, N DFTCHI !
 PARA G(CHI,RE:RE:NI:MO;0)  298.15   +85119;,, N DFTCHI !
 PARA G(CHI,RE:MO:NI:MO;0)  298.15  -105163;,, N DFTCHI !
 PARA G(CHI,MO:RE:NI:MO;0)  298.15   -19854;,, N DFTCHI !
 PARA G(CHI,MO:MO:NI:RE;0)  298.15  -145816;,, N DFTCHI !
 PARA G(CHI,RE:MO:RE:NI;0)  298.15  -458236;,, N DFTCHI !
 PARA G(CHI,MO:MO:RE:NI;0)  298.15  -524528;,, N DFTCHI !
 PARA G(CHI,MO:RE:RE:NI;0)  298.15  -344447;,, N DFTCHI !
 PARA G(CHI,RE:MO:MO:NI;0)  298.15  -425639;,, N DFTCHI !
 PARA G(CHI,MO:RE:MO:NI;0)  298.15  -447354;,, N DFTCHI !
 PARA G(CHI,RE:RE:MO:NI;0)  298.15  -400043;,, N DFTCHI !
 PARA G(CHI,NI:RE:NI:MO;0)  298.15  +144227;,, N DFTCHI !
 PARA G(CHI,NI:MO:NI:RE;0)  298.15   -89466;,, N DFTCHI !
 PARA G(CHI,NI:RE:MO:NI;0)  298.15  -234016;,, N DFTCHI !
 PARA G(CHI,NI:MO:RE:NI;0)  298.15  -393733;,, N DFTCHI !
 PARA G(CHI,RE:NI:NI:MO;0)  298.15  -122124;,, N DFTCHI !
 PARA G(CHI,MO:NI:NI:RE;0)  298.15  -194827;,, N DFTCHI !
 PARA G(CHI,RE:NI:MO:NI;0)  298.15  -389947;,, N DFTCHI !
 PARA G(CHI,MO:NI:RE:NI;0)  298.15    +3924;,, N DFTCHI !
 PARA G(CHI,RE:MO:NI:NI;0)  298.15  -862872;,, N DFTCHI !
 PARA G(CHI,MO:RE:NI:NI;0)  298.15  -559164;,, N DFTCHI !
 
$============================================================================

 LIST_OF_REFERENCES
 NUMBER  SOURCE
   REF1   'PURE4 - SGTE Pure Elements (Unary) Database (Version 4.6), 
           developed by SGTE (Scientific Group Thermodata Europe), 1991-2008,
            and provided by TCSAB (Jan. 2008). '
   REF5   'JC Crivello 2012 march, Armide project v1.13 chi phase'
   REF9   'R. Mathieu et al., Armide project Calphad, 43 (2013) 18-31'   
   DFTSIG 'JC Crivello 2012 march, Armide project v1.9 sigma phase' 
   DFTCHI 'JC Crivello 2012 march, Armide project v1.13 chi phase' 
   90Fri4 'K Frisk, Calphad 14(1990)3 p 311-320; Mo-Ni'
   NIRE   'K. Yaqoob and JM Joubert'
   MONIRE 'ND Mo-Ni-Re tests'
   ND     'N. Dupin , BEF testing'
   !

File: software/examples/UZrO_18Qua-mod.TDB
$$$$$$$$$$$$$$$$$$$$$$$$$$$$$$$$$$$$$$$$$$$$$$$$$$$$$$$$$$$$$$$$$$$$$$$$$$$$$$$
$ DATABASE INFO                                                               $
$$$$$$$$$$$$$$$$$$$$$$$$$$$$$$$$$$$$$$$$$$$$$$$$$$$$$$$$$$$$$$$$$$$$$$$$$$$$$$$
$ Database U-Zr-O                                                             $
$ U-O: Guéneau et al. JNM 2011                                                $
$ Zr-O: Liang et al. 2001 + Quaini et al. JNM 2016                            $
$ U-Zr: Kurata 2006 + Xiong et al. JNM 2013 + this work                       $
$ U-Zr-O: This work                                                           $
$ Modified for OC: phase name abbreviations type_def N removed
$                                                                             $
$$$$$$$$$$$$$$$$$$$$$$$$$$$$$$$$$$$$$$$$$$$$$$$$$$$$$$$$$$$$$$$$$$$$$$$$$$$$$$$
$ ELEMENT INFORMATION                                                         $
$$$$$$$$$$$$$$$$$$$$$$$$$$$$$$$$$$$$$$$$$$$$$$$$$$$$$$$$$$$$$$$$$$$$$$$$$$$$$$$
$ELEMENT NAME REF. STATE                ATOMIC MASS H298-H0     S298
 ELEMENT /-   ELECTRON_GAS              0.0000E+00  0.0000E+00  0.0000E+00!
 ELEMENT VA   VACUUM                    0.0000E+00  0.0000E+00  0.0000E+00!
 ELEMENT O    GAS_1/2_MOLE_O2           1.5999E+01  4.3410E+03  1.0252E+02!
 ELEMENT U    ORTHORHOMBIC_A20          2.3803E+02  6.3640E+03  5.0200E+01!
 ELEMENT ZR   HCP_A3                    9.1224E+01  5.5663E+03  3.9181E+01!
 
 SPECIES O-2                         O1/-2!
 SPECIES O2                          O2!
 SPECIES O2-2                        O2/-2!
 SPECIES O3                          O3!
 SPECIES U+3                         U1/+3!
 SPECIES U+4                         U1/+4!
 SPECIES U+5                         U1/+5!
 SPECIES U+6                         U1/+6!
 SPECIES UO                          O1U1!
 SPECIES UO2                         O2U1!
 SPECIES UO3                         O3U1!
 SPECIES ZR+2                        ZR1/+2!
 SPECIES ZR+4                        ZR1/+4!
 SPECIES ZR2                         ZR2!
 SPECIES ZRO                         O1ZR1!
 SPECIES ZRO2                        O2ZR1!


$$$$$$$$$$$$$$$$$$$$$$$$$$$$$$$$$$$$$$$$$$$$$$$$$$$$$$$$$$$$$$$$$$$$$$$$$$$$$$$
$ FUNCTIONS                                                                   $
$$$$$$$$$$$$$$$$$$$$$$$$$$$$$$$$$$$$$$$$$$$$$$$$$$$$$$$$$$$$$$$$$$$$$$$$$$$$$$$
 FUNCTION OGAS      298.15 +243206.494-20.8612587*T-21.01555*T*LN(T)
     +1.2687055E-04*T**2-1.23131283E-08*T**3-42897.09*T**(-1); 2950 Y
      +252301.423-52.0847285*T-17.21188*T*LN(T)-5.413565E-04*T**2
     +7.64520667E-09*T**3-3973170.5*T**(-1); 6000 N !
 FUNCTION O2GAS     298.15 -6960.69252-51.1831473*T-22.25862*T*LN(T)
     -.01023867*T**2+1.339947E-06*T**3-76749.55*T**(-1); 900 Y
      -13136.0172+24.743296*T-33.55726*T*LN(T)-.0012348985*T**2
     +1.66943333E-08*T**3+539886*T**(-1); 3700 Y
      +14154.6461-51.4854586*T-24.47978*T*LN(T)-.002634759*T**2
     +6.01544333E-08*T**3-15120935*T**(-1); 9600 Y
      -314316.628+515.068037*T-87.56143*T*LN(T)+.0025787245*T**2
     -1.878765E-08*T**3+2.9052515E+08*T**(-1); 18500 Y
      -108797.175+288.483019*T-63.737*T*LN(T)+.0014375*T**2-9E-09*T**3
     +.25153895*T**(-1); 20000 N !
 FUNCTION O3GAS     298.15 +130696.944-37.9096651*T-27.58118*T*LN(T)
     -.02763076*T**2+4.60539333E-06*T**3+99530.45*T**(-1); 400 Y
      +114760.623+176.626736*T-60.10286*T*LN(T)+.00206456*T**2
     -5.17486667E-07*T**3+1572175*T**(-1); 1300 Y
      +49468.3958+710.094819*T-134.3696*T*LN(T)+.039707355*T**2
     -4.10457667E-06*T**3+12362250*T**(-1); 2100 Y
      +866367.075-3566.80563*T+421.2001*T*LN(T)-.1284109*T**2
     +5.44768833E-06*T**3-2.1304835E+08*T**(-1); 2800 Y
      +409416.384-1950.70834*T+223.4437*T*LN(T)-.0922361*T**2
     +4.306855E-06*T**3-21589870*T**(-1); 3500 Y
      -1866338.6+6101.13383*T-764.8435*T*LN(T)+.09852775*T**2
     -2.59784667E-06*T**3+9.610855E+08*T**(-1); 4900 Y
      +97590.0432+890.79836*T-149.9608*T*LN(T)+.01283575*T**2
     -3.555105E-07*T**3-2.1699975E+08*T**(-1); 6000 N !
 FUNCTION GASU      298.15 +523164.925+13.603288*T-32.513*T*LN(T)
     +.01126565*T**2-2.43328E-06*T**3+151130*T**(-1); 900 Y
      +541065.13-173.693179*T-5.336*T*LN(T)-.00723615*T**2-4.306E-08*T**3
     -2072960*T**(-1); 2100 Y
      +605452.662-512.542339*T+38.748*T*LN(T)-.0208079*T**2+7.5045E-07*T**3
     -19886375*T**(-1); 4500 Y
      -41328.1657+1300.29089*T-176.856*T*LN(T)+.0113664*T**2
     -1.56178333E-07*T**3+3.4654725E+08*T**(-1); 9200 Y
      +410972.67+537.324611*T-92.012*T*LN(T)+.0043702*T**2
     -4.90033333E-08*T**3-99572850*T**(-1); 12000 N !
 FUNCTION UOGAS     298.15 +7058.467+16.66929*T-38.48092*T*LN(T)
     -.01650935*T**2+6.74198333E-06*T**3-1.22913333E-09*T**4+257767*T**(-1); 
     1300 Y
      +10617.823+76.4054808*T-50.04939*T*LN(T)+.0090553*T**2
     -2.0628666E-06*T**3+1.42865E-10*T**4-1254735*T**(-1); 4000 N !
 FUNCTION UO2GAS    298.15 -477055.313+30.72281*T-44.35744*T*LN(T)
     -.018817925*T**2+3.85927167E-06*T**3-4.58556667E-10*T**4
     +37425.465*T**(-1); 1500 Y
      -483042.479+128.845816*T-59.57586*T*LN(T)-.0026962*T**2
     -1.57719683E-08*T**3+8.57269167E-12*T**4+315972.55*T**(-1); 4000 N !
 FUNCTION UO3GAS    298.15 -813296.059+27.9636972*T-46.69199*T*LN(T)
     -.047347135*T**2+1.58195017E-05*T**3-2.84654167E-09*T**4
     +139692.15*T**(-1); 900 Y
      -827058.826+248.932783*T-81.70962*T*LN(T)-.001004739*T**2
     +1.85084167E-07*T**3-1.8022825E-11*T**4+1290177.5*T**(-1); 4000 N !
 FUNCTION ZRGAS     298.15 +586876.841+74.4171195*T-38.69111*T*LN(T)
     +.01152846*T**2-1.693255E-06*T**3+270638.8*T**(-1); 400 Y
      +595990.293-26.0530509*T-24.06106*T*LN(T)+.001743641*T**2
     -5.94312333E-07*T**3-748947.5*T**(-1); 1300 Y
      +593841.673-46.0204551*T-20.46361*T*LN(T)-.002961084*T**2
     +1.08391433E-07*T**3+526352.5*T**(-1); 2700 Y
      +630745.052-161.965371*T-6.647343*T*LN(T)-.0046738955*T**2
     +1.06833583E-07*T**3-15872340*T**(-1); 6600 Y
      +504260.272+131.813821*T-40.68801*T*LN(T)-6.38357E-04*T**2
     +1.79125333E-08*T**3+71496950*T**(-1); 10000 N !
 FUNCTION ZR2GAS    298.15 +892794.963-14.4120751*T-37.13672*T*LN(T)
     -3.2039655E-04*T**2-4.30605167E-09*T**3+85422.15*T**(-1); 3600 Y
      +874148.858+9.34917918*T-39.33356*T*LN(T)-.001019669*T**2
     +6.09799667E-08*T**3+14065805*T**(-1); 6000 N !
 FUNCTION ZROGAS    298.15 +84650.2481-322.81686*T+21.98592*T*LN(T)
     -.10713165*T**2+2.81704E-05*T**3-333363.35*T**(-1); 500 Y
      +42648.3266+404.46472*T-93.37933*T*LN(T)+.03332466*T**2
     -3.80849833E-06*T**3+2526299*T**(-1); 1100 Y
      +84838.7072+11.5277083*T-37.46259*T*LN(T)+9.16682E-05*T**2
     -7.005105E-08*T**3-3491878*T**(-1); 4100 Y
      +106867.647-98.6658678*T-23.49987*T*LN(T)-.00315689*T**2
     +5.93994E-08*T**3-6661880*T**(-1); 9600 Y
      +255442.536-262.961956*T-6.281221*T*LN(T)-.0038787795*T**2
     +6.18786667E-08*T**3-2.2466925E+08*T**(-1); 10000 N !
 FUNCTION ZRO2GAS   298.15 -332610.845+3.22325806*T-38.10718*T*LN(T)
     -.01852473*T**2+3.29626E-06*T**3+218721.05*T**(-1); 700 Y
      -342836.09+140.579944*T-58.93983*T*LN(T)+6.65405E-04*T**2
     -8.11812167E-08*T**3+1173742*T**(-1); 2600 Y
      -272800.105-96.5265453*T-30.24766*T*LN(T)-.0038011495*T**2
     -1.83201667E-11*T**3-28436635*T**(-1); 4900 Y
      -36436.152-803.246488*T+54.45089*T*LN(T)-.017172935*T**2
     +3.92562833E-07*T**3-1.509956E+08*T**(-1); 6000 N !
 FUNCTION GUO2L     298.15 +LOWLIQ#; 2600 Y
      +O2ULIQ#; 6000 N !
 FUNCTION GZRO2L    298.15 -965625.15+136.13*T+GLIQZR#+2*GHSEROO#; 6000 N !
 FUNCTION GLIQUU    298.15 +3947.766+120.631251*T-26.9182*T*LN(T)
     +.00125156*T**2-4.42605E-06*T**3+38568*T**(-1); 955 Y
      -10166.3+281.797193*T-48.66*T*LN(T); 3000 N !
 FUNCTION GLIQZR    130 +18147.69-9.080812*T+GHSERZR#+1.6275E-22*T**7; 2128 Y
      -8281.26+253.812609*T-42.144*T*LN(T); 6000 N !
 FUNCTION GHSEROO   298.15 -3480.87-25.503038*T-11.136*T*LN(T)
     -.005098888*T**2+6.61846E-07*T**3-38365*T**(-1); 1000 Y
      -6568.763+12.65988*T-16.8138*T*LN(T)-5.95798E-04*T**2+6.781E-09*T**3
     +262905*T**(-1); 3300 Y
      -13986.728+31.259625*T-18.9536*T*LN(T)-4.25243E-04*T**2
     +1.0721E-08*T**3+4383200*T**(-1); 6000 N !
 FUNCTION GBCCUU    298.15 -752.767+131.5381*T-27.5152*T*LN(T)
     -.00835595*T**2+9.67907E-07*T**3+204611*T**(-1); 1049 Y
      -4698.365+202.685635*T-38.2836*T*LN(T); 3000 N !
 FUNCTION GBCCZR    130 -525.539+124.9457*T-25.607406*T*LN(T)
     -3.40084E-04*T**2-9.729E-09*T**3+25233*T**(-1)-7.6143E-11*T**4; 2128 Y
      -4620.034+1.55998*T+GHSERZR#+1.4103476E+32*T**(-9); 6000 N !
 FUNCTION GHSERUU   298.15 -8407.734+130.955151*T-26.9182*T*LN(T)
     +.00125156*T**2-4.42605E-06*T**3+38568*T**(-1); 955 Y
      -22521.8+292.121093*T-48.66*T*LN(T); 3000 N !
 FUNCTION C14ZR     298.15 +GFCCZR#+16000; 6000 N !
 FUNCTION GFCCZR    298.15 +7600-.9*T+GHSERZR#; 6000 N !
 FUNCTION C15ZR     298.15 +GFCCZR#+22800; 6000 N !
 FUNCTION G3OO      298.15 +G3OV#+GHSEROO#; 6000 N !
 FUNCTION G4OO      298.15 +G4OV#+GHSEROO#; 6000 N !
 FUNCTION G5OO      298.15 +G5OV#+GHSEROO#; 6000 N !
 FUNCTION ZR2O2     298.15 -363000+28*T; 6000 N !
 FUNCTION GHSERZR   130 -7827.595+125.64905*T-24.1618*T*LN(T)-.00437791*T**2
     +34971*T**(-1); 2128 Y
      -26085.921+262.724183*T-42.144*T*LN(T)-1.342896E+31*T**(-9); 6000 N !
 FUNCTION BIG1      298.15 +100000; 6000 N !
 FUNCTION ZR4O2     298.15 -1037342-49.9*T+29.65*T*LN(T)-.01*T**2; 6000 N !
 FUNCTION G3OV      298.15 +G4OV#-G4VV#+G3VV#; 6000 N !
 FUNCTION G4OV      298.15 +GUO2#; 6000 N !
 FUNCTION G5OV      298.15 +GUO25#-.5*GHSEROO#+.69315*R#*T; 6000 N !
 FUNCTION G3VV      298.15 +GUO15#-1.5*GHSEROO#+1.12467*R#*T; 6000 N !
 FUNCTION G4VV      298.15 +G4OV#-2*GHSEROO#+545210.5; 6000 N !
 FUNCTION G5VV      298.15 +G5OV#-2*GHSEROO#+700000; 6000 N !
 FUNCTION GZRO2CUB  298.15 +GZRO2M#+5468-4*T; 6000 N !
 FUNCTION GTETUU    298.15 -5156.136+106.976316*T-22.841*T*LN(T)
     -.01084475*T**2+2.7889E-08*T**3+81944*T**(-1); 941.50 Y
      -14327.309+244.16802*T-42.9278*T*LN(T); 3000 N !
 FUNCTION GFCCUU    298.15 -3407.734+130.955151*T-26.9182*T*LN(T)
     +.00125156*T**2-4.42605E-06*T**3+38568*T**(-1); 955 Y
      -17521.8+292.121093*T-48.66*T*LN(T); 3000 N !
 FUNCTION GHCPUU    298.15 +GBCCUU#+5000; 6000 N !
 FUNCTION GU3O8     298.15 -3674804.49+1600.50059*T-276.747749*T*LN(T)
     -.0136644165*T**2+2036667.44*T**(-1); 2000 N !
 FUNCTION GU4O9     298.15 -4621329.3+1786.83274*T-311.20912*T*LN(T)
     -.0311301013*T**2+1741269.49*T**(-1); 2000 N !
 FUNCTION GUO2POT   298.15 -359898+56.43*T+.33333*GHSERUU#+.66667*GHSEROO#; 
     6000 N !
 FUNCTION GZRO2M    298.15 -1103376.9+247.58658*T-8.076129*T*LN(T)+GHSERZR#
     +2*GHSEROO#; 6000 N !
 FUNCTION GZRO2T    298.15 -1036480.92-261.13659*T+59.015088*T*LN(T)
     -.017726352*T**2+GHSERZR#+2*GHSEROO#; 6000 N !
 FUNCTION LOWLIQ    298.15 +G4OV#+79775-25.0114*T-2.62269566E-21*T**7; 2600 
     N !
 FUNCTION O2ULIQ    298.15 -1590418+3618.8*T-480*T*LN(T)+.07*T**2-1E-06*T**3;
      6000 N !
 FUNCTION GUO2      298.15 -1118940.2+554.00559*T-93.268*T*LN(T)
     +.0101704254*T**2-2.03335671E-06*T**3+1091073.7*T**(-1); 6000 N !
 FUNCTION GUO25     298.15 +GUO2#+.5*GHSEROO#-58351.62+39.67611*T; 6000 N !
 FUNCTION GUO15     298.15 +GUO2#-.5*GHSEROO#+747127-70.22618*T; 6000 N !
 FUNCTION UN_ASS 298.15 +0; 300 N !
 FUNCTION GUBCC  298.14  -752.767+131.5381*T-27.5152*T*LN(T)
                  -.00835595*T**2+9.67907E-07*T**3+204611*T**(-1);  
           1049 Y -4698.365+202.685635*T-38.2836*T*LN(T); 3000 N REF0 !
 FUNCTION GZRBCC 298.14 -525.539+124.9457*T
  -25.607406*T*LN(T)-3.40084E-04*T**2-9.729E-09*T**3+25233*T**(-1)
  -7.6143E-11*T**4;  2.12800E+03  Y
   -30705.955+264.284163*T-42.144*T*LN(T)+1.276058E+32*T**(-9); 
  6000 N 91Din !

$$$$$$$$$$$$$$$$$$$$$$$$$$$$$$$$$$$$$$$$$$$$$$$$$$$$$$$$$$$$$$$$$$$$$$$$$$$$$$$
$ TYPE DEFINITION AND MISC                                                    $
$$$$$$$$$$$$$$$$$$$$$$$$$$$$$$$$$$$$$$$$$$$$$$$$$$$$$$$$$$$$$$$$$$$$$$$$$$$$$$$

 TYPE_DEFINITION % SEQ *!
 DEFINE_SYSTEM_DEFAULT ELEMENT 2 !
 TYPE_DEFINITION & GES A_P_D BCC_A2 MAGNETIC  -1.0    4.00000E-01 !
 TYPE_DEFINITION ) GES A_P_D HCP_A3 MAGNETIC  -3.0    2.80000E-01 !
$ TYPE_DEFINITION N GES A_P_D UZR_DELTA STATUS 02200800,,, !
 DEFAULT_COMMAND DEF_SYS_ELEMENT VA /- !
 TEMP-LIM 298.15 6000.00 !
 
$$$$$$$$$$$$$$$$$$$$$$$$$$$$$$$$$$$$$$$$$$$$$$$$$$$$$$$$$$$$$$$$$$$$$$$$$$$$$$$
$ PHASES                                                                      $
$$$$$$$$$$$$$$$$$$$$$$$$$$$$$$$$$$$$$$$$$$$$$$$$$$$$$$$$$$$$$$$$$$$$$$$$$$$$$$$

 PHASE GAS:G %  1  1.0  !
    CONSTITUENT GAS:G :O,O2,O3,U,UO,UO2,UO3,ZR,ZR2,ZRO,ZRO2 :  !

 PHASE LIQUID:Y %  2 10   8 !
    CONSTITUENT LIQUID:Y :U+4,ZR+4 : O-2,VA,O :  !

 PHASE BCC_A2  %&  2 1   3 !
    CONSTITUENT BCC_A2  :U,ZR : O,VA% :  !

 PHASE C1_MO2:I %  3 1   2   1 !
    CONSTITUENT C1_MO2:I :U+3,U+4,U+5,ZR+2,ZR+4% : O-2%,VA : O-2,VA% :  !

 PHASE HCP_A3  %)  2 1   .5 !
    CONSTITUENT HCP_A3  :U,ZR% : O,VA :  !

 PHASE ORTHORHOMBIC_A20  %  1  1.0  !
    CONSTITUENT ORTHORHOMBIC_A20  :U%,ZR :  !

 PHASE TETRAGONAL_U  %  1  1.0  !
    CONSTITUENT TETRAGONAL_U  :U%,ZR :  !

 PHASE U3O8_S1  %  2 8   3 !
    CONSTITUENT U3O8_S1  :O : U :  !

 PHASE U3O8_S2  %  2 8   3 !
    CONSTITUENT U3O8_S2  :O : U :  !

 PHASE U3O8_S3  %  2 8   3 !
    CONSTITUENT U3O8_S3  :O : U :  !

 PHASE U3O8_S4  %  2 8   3 !
    CONSTITUENT U3O8_S4  :O : U :  !

 PHASE U4O9_S1  %  2 9   4 !
    CONSTITUENT U4O9_S1  :O : U :  !

 PHASE U4O9_S2  %  2 9   4 !
    CONSTITUENT U4O9_S2  :O : U :  !

 PHASE U4O9_S3  %  2 9   4 !
    CONSTITUENT U4O9_S3  :O : U :  !

 PHASE UO3  %  2 3   1 !
    CONSTITUENT UO3  :O : U :  !

 PHASE UZR_DELTA  %  2   0.666667  0.333333 !
    CONSTITUENT UZR_DELTA  :U,ZR : ZR :  !

 PHASE ZRO2_MONO:I %  2 1   2 !
    CONSTITUENT ZRO2_MONO:I :ZR+4 : O-2,VA :  !

 PHASE ZRO2_TETR:I %  2 1   2 !
    CONSTITUENT ZRO2_TETR:I :U+4,ZR+4 : O-2,VA :  !

$$$$$$$$$$$$$$$$$$$$$$$$$$$$$$$$$$$$$$$$$$$$$$$$$$$$$$$$$$$$$$$$$$$$$$$$$$$$$$$
$ O                                                                           $
$$$$$$$$$$$$$$$$$$$$$$$$$$$$$$$$$$$$$$$$$$$$$$$$$$$$$$$$$$$$$$$$$$$$$$$$$$$$$$$

   PARAMETER G(GAS,O;0)                   298.15 +OGAS#+RTLNP#; 6000 N REF24 !
   PARAMETER G(GAS,O2;0)                  298.15 +O2GAS#+RTLNP#; 6000 N 
  REF25 !
   PARAMETER G(GAS,O3;0)                  298.15 +O3GAS#+RTLNP#; 6000 N 
  REF26 !

   PARAMETER G(LIQUID,(*:O;0)             298.15 +GHSEROO#-2648.9+31.44*T; 
  6000 N REF3 !

$$$$$$$$$$$$$$$$$$$$$$$$$$$$$$$$$$$$$$$$$$$$$$$$$$$$$$$$$$$$$$$$$$$$$$$$$$$$$$$
$ U                                                                           $
$$$$$$$$$$$$$$$$$$$$$$$$$$$$$$$$$$$$$$$$$$$$$$$$$$$$$$$$$$$$$$$$$$$$$$$$$$$$$$$

   PARAMETER G(GAS,U;0)                   298.15 +GASU#+RTLNP#; 6000 N REF38 !

   PARAMETER G(LIQUID,U+4:VA;0)           298.15 +GLIQUU#; 6000 N REF3 !

   PARAMETER G(BCC_A2,U:VA;0)             298.15 +GBCCUU#; 6000 N REF3 !

   PARAMETER G(C1_MO2,U+3:VA:VA;0)        298.15 +G3VV#; 6000 N REF40 !
   PARAMETER G(C1_MO2,U+4:VA:VA;0)        298.15 +G4VV#; 6000 N REF40 !
   PARAMETER G(C1_MO2,U+5:VA:VA;0)        298.15 +G5VV#; 6000 N REF40 !

   PARAMETER G(HCP_A3,U:VA;0)             298.15 +5000-752.767+131.5381*T
  -27.5152*T*LN(T)-.00835595*T**2+9.67907E-07*T**3+204611*T**(-1);  
  1.04900E+03  Y
   +5000-4698.37+202.685635*T-38.2836*T*LN(T);  3.00000E+03  N 06Kur !

   PARAMETER G(ORTHORHOMBIC_A20,U;0)      298.15 +GHSERUU#; 4000 N REF3 !

   PARAMETER G(TETRAGONAL_U,U;0)          298.15 +GTETUU#; 3000 N REF3 !

   PARAMETER G(ZRO2_TETR,U+4:VA;0)        298.15 +G4OV#-2*GHSEROO#; 6000 N 
  REF69 !


$$$$$$$$$$$$$$$$$$$$$$$$$$$$$$$$$$$$$$$$$$$$$$$$$$$$$$$$$$$$$$$$$$$$$$$$$$$$$$$
$ Zr                                                                          $
$$$$$$$$$$$$$$$$$$$$$$$$$$$$$$$$$$$$$$$$$$$$$$$$$$$$$$$$$$$$$$$$$$$$$$$$$$$$$$$

   PARAMETER G(GAS,ZR;0)                  298.15 +ZRGAS#+RTLNP#; 6000 N 
  REF45 !
   PARAMETER G(GAS,ZR2;0)                 298.15 +ZR2GAS#+RTLNP#; 6000 N 
  REF46 !

   PARAMETER G(LIQUID,ZR+4:VA;0)          298.15 +GLIQZR#; 6000 N REF3 !

   PARAMETER G(BCC_A2,ZR:VA;0)            298.15 +GBCCZR#; 6000 N REF13 !

   PARAMETER G(C1_MO2,ZR+2:VA:VA;0)       298.15 +ZR2O2#+GHSERZR#; 6000 N 
  REF69 !
   PARAMETER G(C1_MO2,ZR+4:VA:VA;0)       298.15 +ZR4O2#+GHSERZR#; 6000 N 
  REF149 !

   PARAMETER G(HCP_A3,ZR:VA;0)            298.15 +GHSERZR#; 6000 N REF3 !

   PARAMETER G(ORTHORHOMBIC_A20,ZR;0)  298.15  +38000+GHSERZR#;  
  3.00000E+03  N 04Che !

   PARAMETER G(TETRAGONAL_U,ZR;0)  298.15  +3400+GBCCZR;  
  2500  N NDLAT !

   PARAMETER G(ZRO2_MONO,ZR+4:VA;0)       298.15 +GZRO2M#-2*GHSEROO#; 6000 N 
  REF150 !

   PARAMETER G(ZRO2_TETR,ZR+4:VA;0)       298.15 +GZRO2T#-2*GHSEROO#; 6000 N 
  REF151 !


$$$$$$$$$$$$$$$$$$$$$$$$$$$$$$$$$$$$$$$$$$$$$$$$$$$$$$$$$$$$$$$$$$$$$$$$$$$$$$$
$ O-U                                                                         $
$$$$$$$$$$$$$$$$$$$$$$$$$$$$$$$$$$$$$$$$$$$$$$$$$$$$$$$$$$$$$$$$$$$$$$$$$$$$$$$

   PARAMETER G(GAS,UO;0)                  298.15 +UOGAS#+RTLNP#; 6000 N 
  REF137 !
   PARAMETER G(GAS,UO2;0)                 298.15 +UO2GAS#+RTLNP#; 6000 N 
  REF138 !
   PARAMETER G(GAS,UO3;0)                 298.15 +UO3GAS#+RTLNP#; 6000 N 
  REF139 !

   PARAMETER G(LIQUID,U+4:O-2;0)          298.15 +2*GUO2L#; 6000 N REF40 !
   PARAMETER G(LIQUID,U+4:O-2,VA;0)       298.15 +1773475.9-516*T; 6000 N 
  REF40 !
   PARAMETER G(LIQUID,U+4:O-2,VA;1)       298.15 +46774.9-120.37888*T; 6000 
  N REF40 !
   PARAMETER G(LIQUID,U+4:O-2,VA;2)       298.15 -500000; 6000 N REF40 !
   PARAMETER G(LIQUID,U+4:O-2,O;0)        298.15 -370000; 6000 N REF40 !

$$   PARAMETER G(BCC_A2,U:O;0)              298.15 +GBCCUU#+GHSEROO#+100000; 
$$  6000 N REF102 !
  
    PARAMETER G(BCC_A2,U:O;0)              298.15 +GBCCUU#+3*GHSEROO#+200000; 
     6000 N REF102 !

   PARAMETER G(C1_MO2,U+3:O-2:O-2;0)      298.15 +G3OO#; 6000 N REF40 !
   PARAMETER G(C1_MO2,U+4:O-2:O-2;0)      298.15 +G4OO#; 6000 N REF40 !
   PARAMETER G(C1_MO2,U+5:O-2:O-2;0)      298.15 +G5OO#; 6000 N REF40 !
   PARAMETER G(C1_MO2,U+3:VA:O-2;0)       298.15 +100000; 6000 N REF40 !
   PARAMETER G(C1_MO2,U+4:VA:O-2;0)       298.15 +100000; 6000 N REF40 !
   PARAMETER G(C1_MO2,U+5:VA:O-2;0)       298.15 +100000; 6000 N REF40 !
   PARAMETER G(C1_MO2,U+3:O-2:VA;0)       298.15 +G3OV#; 6000 N REF40 !
   PARAMETER G(C1_MO2,U+4:O-2:VA;0)       298.15 +G4OV#; 6000 N REF40 !
   PARAMETER G(C1_MO2,U+5:O-2:VA;0)       298.15 +G5OV#; 6000 N REF40 !
   PARAMETER G(C1_MO2,U+4,U+5:O-2:O-2;0)  298.15 -124936.9-21.6838*T; 6000 N 
  REF40 !
   PARAMETER G(C1_MO2,U+3,U+4:O-2:VA;0)   298.15 +40133.7; 6000 N REF40 !
   PARAMETER G(C1_MO2,U+3,U+4:O-2:VA;1)   298.15 +1076.4; 6000 N REF40 !

   PARAMETER G(HCP_A3,U:O;0)              298.15 +GHCPUU#+.5*GHSEROO#+100000;
   6000 N REF102 !

   PARAMETER G(U3O8_s1,O:U;0)              298.15 +GU3O8#; 6000 N REF40 !

   PARAMETER G(U3O8_S2,O:U;0)             298.15 +GU3O8#+135-.279503106*T; 
  6000 N REF141 !

   PARAMETER G(U3O8_S3,O:U;0)             298.15 +GU3O8#+283-.540066486*T; 
  6000 N REF141 !

   PARAMETER G(U3O8_S4,O:U;0)             298.15 +GU3O8#+597-.918379739*T; 
  6000 N REF141 !

   PARAMETER G(U4O9_s1,O:U;0)              298.15 +GU4O9#; 6000 N REF40 !

   PARAMETER G(U4O9_S2,O:U;0)             298.15 +GU4O9#+2594-7.45402299*T; 
  6000 N REF142 !

   PARAMETER G(U4O9_S3,O:U;0)             298.15 +GU4O9#+2684.25-7.5602*T; 
  6000 N REF142 !

   PARAMETER G(UO3,O:U;0)                 298.15 -1260394.62+616.475675*T
  -105.7368*T*LN(T)+.0104274*T**2-3.18099167E-06*T**3+868736*T**(-1); 3000 N 
  REF140 !

   PARAMETER G(ZRO2_TETR,U+4:O-2;0)       298.15 +G4OV#+40000; 6000 N REF143 !

$$$$$$$$$$$$$$$$$$$$$$$$$$$$$$$$$$$$$$$$$$$$$$$$$$$$$$$$$$$$$$$$$$$$$$$$$$$$$$$
$ O-Zr                                                                        $
$$$$$$$$$$$$$$$$$$$$$$$$$$$$$$$$$$$$$$$$$$$$$$$$$$$$$$$$$$$$$$$$$$$$$$$$$$$$$$$

   PARAMETER G(GAS,ZRO;0)                 298.15 +ZROGAS#+RTLNP#; 6000 N 
  REF144 !
   PARAMETER G(GAS,ZRO2;0)                298.15 +ZRO2GAS#+RTLNP#; 6000 N 
  REF145 !

   PARAMETER G(LIQUID,ZR+4:O-2;0)         298.15 +2*GZRO2L#; 6000 N REF146 !
   PARAMETER G(LIQUID,ZR+4:O-2,VA;0)      298.15 +424351.51-215.70189*T; 
  6000 N REF146 !
   PARAMETER G(LIQUID,ZR+4:O-2,VA;1)      298.15 +211955.21-77.30708*T; 6000 
  N REF146 !
   PARAMETER G(LIQUID,ZR+4:O-2,O;0)       298.15 +50000; 6000 N REF146 !

   PARAMETER G(BCC_A2,ZR:O;0)             298.15 +400000+GBCCZR#+3*GHSEROO#; 
  6000 N REF146 !
   PARAMETER G(BCC_A2,ZR:O,VA;0)          298.15 -2639295.07+280.8704*T; 
  6000 N REF146 !
   PARAMETER G(BCC_A2,ZR:O,VA;1)          298.15 -578130; 6000 N REF146 !

   PARAMETER G(C1_MO2,ZR+2:O-2:O-2;0)     298.15 +ZR2O2#+GHSERZR#+2*GHSEROO#
  +BIG1#; 6000 N REF148 !
   PARAMETER G(C1_MO2,ZR+4:O-2:O-2;0)     298.15 +ZR4O2#+GHSERZR#+2*GHSEROO#
  +BIG1#; 6000 N REF148 !
   PARAMETER G(C1_MO2,ZR+2:VA:O-2;0)      298.15 +ZR2O2#+GHSERZR#+BIG1#; 
  6000 N REF69 !
   PARAMETER G(C1_MO2,ZR+4:VA:O-2;0)      298.15 +ZR4O2#+GHSERZR#+BIG1#; 
  6000 N REF149 !
   PARAMETER G(C1_MO2,ZR+2:O-2:VA;0)      298.15 +ZR2O2#+GHSERZR#+2*GHSEROO#;
   6000 N REF69 !
   PARAMETER G(C1_MO2,ZR+4:O-2:VA;0)      298.15 +ZR4O2#+GHSERZR#+2*GHSEROO#;
   6000 N REF149 !
   PARAMETER G(C1_MO2,ZR+2,ZR+4:*:*;0)    298.15 -221948+96.44803*T; 6000 N 
  REF180 !
   PARAMETER G(C1_MO2,ZR+2,ZR+4:*:*;1)    298.15 -22085; 6000 N REF180 !

   PARAMETER G(HCP_A3,ZR:O;0)             298.15 +GHSERZR#+.5*GHSEROO#
  -277500+38.2*T; 6000 N REF147 !
   PARAMETER G(HCP_A3,ZR:O,VA;0)          298.15 -27000+13*T; 6000 N REF147 !
   PARAMETER G(HCP_A3,ZR:O,VA;1)          298.15 -9000+2*T; 6000 N REF147 !

   PARAMETER G(ZRO2_MONO,ZR+4:O-2;0)      298.15 +GZRO2M#; 6000 N REF146 !

   PARAMETER G(ZRO2_TETR,ZR+4:O-2;0)      298.15 +GZRO2T#; 6000 N REF146 !

$$$$$$$$$$$$$$$$$$$$$$$$$$$$$$$$$$$$$$$$$$$$$$$$$$$$$$$$$$$$$$$$$$$$$$$$$$$$$$$
$ U-Zr                                                                        $
$$$$$$$$$$$$$$$$$$$$$$$$$$$$$$$$$$$$$$$$$$$$$$$$$$$$$$$$$$$$$$$$$$$$$$$$$$$$$$$

$$$ Liquid, BCC_A2, ORTHO_A20, HCP_A3, TETRA_U from Kurata 2006 (not published)

   PARAMETER G(LIQUID,U+4,ZR+4:VA;0)  298.15  +119660.499-66.6884312*T;  
    3000  N REFQUA !
   PARAMETER G(LIQUID,U+4,ZR+4:VA;1)  298.15  -12215.7964;  3000
    N  REFQUA !

   PARAMETER G(BCC_A2,U,ZR:VA;0)  298.15  +28369.0639-14.741714*T;  
    3000  N REFQUA !
   PARAMETER G(BCC_A2,U,ZR:VA;1)  298.15  4992.02639;  3000  N 
    REFQUA !
   PARAMETER G(BCC_A2,U,ZR:VA;2)  298.15  2609.10711;  3000  N 
    REFQUA !

   PARAMETER G(HCP_A3,U,ZR:VA;0)  298.15  26573.6011;  3000  N 
    REFQUA !

$$ Replaces 27327.7053 due to Nath's lattice stability value in TAF-V7
   PARAMETER G(ORTHORHOMBIC_A20,U,ZR;0)  298.15  -7000;  
    3000  N REFQUA !

$$ Replaces 25000 due to Nath's lattice stability value in TAF-V7	
   PARAMETER G(TETRAGONAL_U,U,ZR;0)  298.15  27000;  3000  N 
    REFQUA !

$$ delta phase from Xiong et al. JNM 443 (2013) 331-341 
$$ G(U:Zr) 
   PARAMETER G(UZR_DELTA,U:ZR;0)   298.15  588.19+2.768*T+0.666667*GHSERUU+
    0.333333*GHSERZR; 3000 N xio13 !
$$ G(Zr:Zr) 
   PARAMETER G(UZR_DELTA,ZR:ZR;0)    298.15  527.5+GHSERZR; 3000 N xio13 !
$$ 0L(U,Zr:Zr) 
$$   PARAMETER L(UZR_DELTA,U,ZR:ZR;0)  298.15  -2209.76+6.74*T; 3000 N 
$$    xio13 !

$$ 0L(U,Zr:Zr) better agreement with delta phase data   
   PARAMETER L(UZR_DELTA,U,ZR:ZR;0)  298.15  -2381.61+7.3129*T; 3000 N 
    REFQUA !	
	
$$ 1L(U,Zr:Zr) 
   PARAMETER L(UZR_DELTA,U,ZR:ZR;1)  298.15  236.69-5.874*T; 3000 N 
    xio13 !

$$$$$$$$$$$$$$$$$$$$$$$$$$$$$$$$$$$$$$$$$$$$$$$$$$$$$$$$$$$$$$$$$$$$$$$$$$$$$$$
$ O-U-Zr                                                                      $
$$$$$$$$$$$$$$$$$$$$$$$$$$$$$$$$$$$$$$$$$$$$$$$$$$$$$$$$$$$$$$$$$$$$$$$$$$$$$$$

   PARAMETER G(LIQUID,U+4,ZR+4:O-2;0)     298.15 -70000; 6000 N REFQUA !
   PARAMETER G(LIQUID,U+4,ZR+4:O-2;1)     298.15 60000; 6000 N REFQUA !
$$   PARAMETER G(LIQUID,U+4,ZR+4:O-2;1)     298.15 +174626.7-44.83*T; 6000 N 
$$    REFQUA !
   PARAMETER G(LIQUID,U+4,ZR+4:O-2,VA;0)  298.15 -1287053+421*T; 6000 N 
    REFQUA !
   PARAMETER G(LIQUID,U+4,ZR+4:O-2,VA;1)  298.15 +280000; 6000 N REFQUA !

   PARAMETER G(C1_MO2,U+3,ZR+4:O-2:VA;0)  298.15 +200000; 6000 N REF180 !
   PARAMETER G(C1_MO2,U+4,ZR+4:O-2:VA;0)  298.15 +86234-34.36*T; 6000 N 
    REF143 !
   PARAMETER G(C1_MO2,U+4,ZR+4:O-2:VA;1)  298.15 +12094; 6000 N REF143 !

$$ to remove MGs in fcc (U,Zr)O2-x close to UO2 and ZrO2 side
   PARAMETER G(C1_MO2,U+4,ZR+2:O-2:VA;0)  298.15 -336427+22.37*T; 6000 N 
    REFQUA !

   PARAMETER G(HCP_A3,U,ZR:O;0)           298.15 -250000; 6000 N REFQUA !

$$ to remove MG in BCC_A2 in the ternary between 1900 and 1950 
   PARAMETER G(BCC_A2,U,ZR:O;0)           298.15 -100000; 6000 N REFQUA !
    
   PARAMETER G(ZRO2_TETR,U+4,ZR+4:O-2;0)  298.15 +41176-32.93*T; 6000 N 
    REF143 !

$$$$$$$$$$$$$$$$$$$$$$$$$$$$$$$$$$$$$$$$$$$$$$$$$$$$$$$$$$$$$$$$$$$$$$$$$$$$$$$
$ REFERENCES                                                                  $
$$$$$$$$$$$$$$$$$$$$$$$$$$$$$$$$$$$$$$$$$$$$$$$$$$$$$$$$$$$$$$$$$$$$$$$$$$$$$$$
 LIST_OF_REFERENCES
 NUMBER  SOURCE
   REF24    'O1<G> JANAF 1982; ASSESSMENT DATED 3/77 SGTE OXYGEN <MONATOMIC 
           GAS>, from SSUB'
   REF25    'O2<G> T.C.R.A.S. Class: 1 OXYGEN <DIATOMIC GAS>, from SSUB'
   REF26    'O3<G> T.C.R.A.S. Class: 4 OZONE <GAS>, from SSUB'
   REF38    'U1<G> T.C.R.A.S Class: 4 Data provided by T.C.R.A.S. in 2000, 
           from SSUB'
   REF137   'O1U1<G> T.C.R.A.S Class: 6 Data provided by T.C.R.A.S. in 2000, 
           from SSUB, different of Tbase'
   REF138   'O2U1<G> T.C.R.A.S. Class: 6 URANIUM DIOXIDE <GAS>, from SSUB, 
           slightly different of Tbase'
   REF139   'O3U1<G> T.C.R.A.S Class: 6 Data provided by T.C.R.A.S. in 2000, 
           from SSUB, different of Tbase'
   REF45    'ZR1<G> T.C.R.A.S. Class: 1 ZIRCONIUM <GAS>, from SSUB'
   REF46    'ZR2<G> T.C.R.A.S. Class: 7, from SSUB'
   REF144   'O1ZR1<G> T.C.R.A.S. Class: 2 ZIRCONIUM <MONOXIDE GAS>, from SSUB'
   REF145   'O2ZR1<G> T.C.R.A.S. Class: 6 ZIRCONIUM DIOXIDE <GAS>, from SSUB'
   REF40    'C. Guéneau, N. Dupin, B. Sundman, C. Martial, J.-C. Dumas, S. 
           Gossé,2 S. Chatain, F. De Bruycker, D. Manara, R.J.M. Konings, 
           J. Nucl. Mat. 419 (1-3), 145-167 (2011); C-O-Pu-U'
   REF146   'P. Liang, N. Dupin, S.G. Fries, H.J. Seifert, I. Ansara, H. L. 
           Lukas, F. Aldinger, Z. Metallkd., 92 (7) 747 (2001); O-Zr'
   REF3     'A T Dinsdale, SGTE Data for Pure Elements, Calphad 15(1991)4 p 
           317-425; also in NPL Report DMA(A)195 Rev. August 1990'
   REF143   'A. Quaini, C. Gueneau, 2013, provisional; Fe-O-U-Zr'
   REF31    'M. Kurata, Calphad, 23 (3-4), 305-337 1999'
   REF181   'Thesis A. Quaini'
   REF102   'fixing some parameters of low importance'
   REF13    'A T Dinsdale, SGTE Data for Pure Elements, update 2001'
   REF85    'N. DUpin, fixing parameters for metastable states, model 
           inconsistencies; october 2014 '
   REF15    'M.H.F. Sluiter, Calphad, 30, 357-66(2006); Endmember values'
   REF148   'B Sundman, to make ZrO2 model compatible with UO2'
   REF69    'N. Dupin, modification of L. Kjellqvist CaO-ZrO2 due to 
           different ZrO2 description'
   REF149   'B. Sundman, another revision of Zr-O; 2012'
   REF180   'A. Quaini et al. JNM 2016 article on PUO2-UO2-ZRO2'
   REF16    'M.H.F. Sluiter, unpublished research (2013); More endmember 
           values'
   REF41    'M. Kurata, Am, Np , Fe systems, to be published, e-mail to ND 
           2010 feb 21'
   REF27    'B. Hallstedt, Calphad, 16 (1992), 53-61; Si-O'
   REF170   'C. Gueneau, CEA Saclay; C-O-U'
   REF147   'B. Sundman, O-Zr revision of hcp description, 2007-04-09 
           Previous HCP had stoichiometry (zr)3(O,Va)3 with ordering New hcp 
           has stoichiometry (Zr)1(O,Va)0.5 and no ordering '
   REF39    ' SGTE unary database version 4.4'
   REF47    'P.-Y. Chevalier, E. Fischer, B. Cheynet, Calphad 28 (2004) 15 
           -40; O-U-Zr'
   REF30    'M. Kurata, private communication 2006; Pu-Zr'
   REF14    ' ND 2010 sigma from Sluiter for TET_U for Mo, Ti, Cr; Revision 
           of Mo-U '
   REF141   'SSUB 3-URANIUM 8-OXIDE : M.H.Rand March 1994, taken from 
           Cordfunke. In the fuelbase, the expression relative to the alpha 
           form has been kept identical to SSUB for the higher temperatures 
           forms but the alpha form expression has been modified in 11GUE'
   REF142   'SSUB 4-URANIUM 9-OXIDE : M.H.Rand March 1994, taken from 
           Cordfunke. In the fuelbase, the expression relative to the alpha 
           form has been kept identical to SSUB for beta and to 08GUE for 
           gamma but the alpha form expression has been modified in 11GUE'
   REF140   'O3U1 T.C.R.A.S. Class: 7 URANIUM TRIOXIDE, from SSUB'
   REF150   'O. Fabrichnaya, C. Wang, M. Zinkevich, C.G. Levi and F. 
           Aldinger (2005): Phase equilibria and thermodynamic properties of 
           the ZrO2 -GdO1.5-YO1.5 system. J. Phase Equilibria, 26(6), 591 
           -604.'
   REF151   'S. Lakiza, O. Fabrichnaya, C. Wang, M. Zinkevich and F. 
           Aldinger (2006): Phase diagram of the ZrO2-Gd2O3-Al2O3 system. J. 
           Eur. Ceram. Soc., 26, 233-246.'
   89Lei   'L. Leibowitz and R.A. Blomquist,
           J Nucl. Mat. 167 (1989) p 76-81; U-Zr'
   06Kur   'Kurata-2006'  
   REFQUA  'Paper U-Zr-O 2016'
   xio13   'Xiong et al. JNM 443 (2013) 331-341'
   04Che   'Chevalier 2004'
   NDLAT   'TAF-ID V7'
 !
