Repository: sundmanbo/XMLTDB

# TDB-XMLT
Development of format for Calphad databases

This is the repository for the development of an XML type database format of Calphad databases

The Calphad databases contain thermodynamic model parameters for assessed systems such as Fe-C, Ni-Al etc normally published in scientific papers.  These assessments are fitted to experimental and theoretical data and use models to describe the dependence on T, P and constitution of the phases.  Currently various dialects of the TDB format is used for most such databases and this include bibliographic references to the assessments.

File: software/examples/hmns-03-ord.TDB (part 1 of 9)
$
$ Database for high Mn steels (Fe-Mn-Cr-Ni-Al-Si-V-Nb-Ti-C-N), Ver. 3.0
$
$ Compiled by Bengt Hallstedt, January 2018 (first version August 2012,
$ second version November 2013).
$
$ ------------------------------------------------------------------------------
$
$ This database is open access under the CC BY license. 
$ https://creativecommons.org/licenses/by/4.0/
$
$ For comments and questions please contact:
$
$ Dr. Bengt Hallstedt
$ Institute for Materials Applications in Mechanical Engineering (IWM)
$ RWTH Aachen University, Aachen, Germany
$ b.hallstedt@iwm.rwth-aachen.de
$
$ To cite the database, please use:
$
$ B. Hallstedt, Thermodynamic database for high- and medium-manganese steels,
$ in: W. Bleck, D. Raabe (Eds.), 4th International Conference on Medium
$ and High Manganese Steels (HMnS2019) Proceedings, 2019, pp. 201–204.
$
$ The earlier PrecHiMn-4 database has been published:
$
$ B. Hallstedt, A.V. Khvan, B.B. Lindahl, M. Selleby, S.H. Liu,
$ PrecHiMn-4 - A thermodynamic database for high-Mn steels, Calphad,
$ 56, 49-57(2017).
$
$ ------------------------------------------------------------------------------
$
$ 2020.07.29: Modifications for use with GES6 and OpenCalphad.
$
$ This database is based on the PrecHiMn-4 database extended by the elements
$ Cr and Ni. Systems including these elements are taken from the mpea-02 and
$ iron-04 databases whenever possible. It contains the same elements as the
$ previous version, but is not a direct continuation of that version.
$ In addition, it contains new or partially new versions of the Mn-Al-C,
$ Fe-Al-C and Fe-Mn-Al-C systems, including a much improved model for the
$ kappa phase; (Fe,Mn)3AlC.
$
$ ------------------------------------------------------------------------------
$
 DATABASE_INFO '
 Welcome to version 3.0 of the hmns database for high- and medium-Mn steels.'
 Created by Bengt Hallstedt in November 2017.''
 The database contains the elements Fe, Mn, Cr, Ni, Al, Si, V, Nb, Ti,'
 C and N.'''
 A few notes on phases in the database:''
 FCC_A1 is both austenite and cubic (Nb,Ti,V)(C,N). Thermo-Calc'
 will create the necessary composition sets automatically.''
 HCP_A3 is both the epsilon-phase (epsilon-martensite) and the M2X'
 hexagonal carbide/nitride.''
 At high contents of Al or Si the BCC_A2 phase (ferrite) may order.'
 This is described by the B2_BCC phase, which is deactivated by default.'
 To activate it, the following commands are needed in the database module:'
    RESTORE PHASE A2_BCC B2_BCC'
    REJECT PHASE BCC_A2'
 All equilibria with BCC_A2 will be reproduced as before, but the phase'
 name will now be B2_BCC.''
 CBCC_A12 is alpha-Mn and CUB_A13 is beta-Mn.''
 If you suspend the GRAPHITE to calculate equilibria with CEMENTITE,'
 you should also suspend DIAMOND. Otherwise DIAMOND may become more stable'
 than CEMENTITE at low temperature.''
 The GAS phase is deactivated by default, so if you need it activate it'
 in the database module:
    RESTORE PHASE GAS''
 The database contains quite a large number of phases that will be of'
 little interest in most cases. For calculations with several elements'
 it is recommended to suspend all phases except those actually needed'
 in order to speed up the calculations.'''
 All binary systems are included in the database. The ternary systems'
 Fe-Mn-C, Al-Fe-C, Fe-Si-C, Fe-V-C, Fe-Nb-C, Fe-Ti-C, Fe-C-N, Al-Fe-Mn,'
 Fe-Mn-Si, Fe-Mn-V, Fe-Mn-Nb, Fe-Mn-N, Al-Fe-N, Fe-V-N, Fe-Nb-N, Fe-Ti-N,'
 Al-Mn-C, Mn-V-C, Mn-Nb-C, Nb-V-C, Nb-Ti-C, Nb-Ti-N, Ti-V-C, Ti-V-N, V-C-N,
 Nb-C-N and Ti-C-N are included.''
 !
$
$ ------------------------------------------------------------------------------
 TEMP-LIM 298.15 6000.00 !
$
$ELEMENT NAME  REF. STATE               ATOMIC MASS H298-H0    S298    !
$
 ELEMENT VA   VACUUM                      0.0          0.0      0.0    ! 
 ELEMENT AL   FCC_A1                     26.98154   4540.      28.30   ! 
 ELEMENT C    GRAPHITE_A9                12.011     1054.0      5.7423 ! 
 ELEMENT CR   BCC_A2                     51.996     4050.0     23.5429 ! 
 ELEMENT FE   BCC_A2                     55.847     4489.0     27.2797 ! 
 ELEMENT MN   CBCC_A12                   54.9380    4995.696   32.2206 ! 
 ELEMENT N    1/2_MOLE_N2(G)             14.007     4335.0     95.751  ! 
 ELEMENT NB   BCC_A2                     92.9064    5220.0     36.27   ! 
 ELEMENT NI   FCC_A1                     58.69      4787.0     29.7955 ! 
 ELEMENT SI   DIAMOND_A4                 28.0855    3217.      18.81   ! 
 ELEMENT TI   HCP_A3                     47.88      4824.      30.72   ! 
 ELEMENT V    BCC_A2                     50.9415    4507.0     30.89   ! 
$ ------------------------------------------------------------------------------
$ Species
$
 SPECIE  AL2                                AL2 !
 SPECIE  ALN                                AL1N1 !
 SPECIE  FE2                                FE2 !
 SPECIE  N2                                 N2 !
 SPECIE  N3                                 N3 !
 SPECIE  SI2                                SI2 !
 SPECIE  SI3                                SI3 !
 SPECIE  SIN                                SI1N1 !
 SPECIE  SI2N                               SI2N1 !
$ ------------------------------------------------------------------------------
$ Defaults and TYPE_DEFS
$
 DEFINE-SYSTEM-DEFAULT ELEMENT 2 !
 DEFAULT-COM DEFINE_SYSTEM_ELEMENT VA !
$ with the default reject no ordering in FCC and BCC
$ DEFAULT-COM REJECT_PHASE A1_FCC FCC_4SL A2_BCC B2_BCC GAS !
$ with this default reject include ordering in BCC and FCC
 DEFAULT-COM REJECT_PHASE FCC_A1 BCC_A2 !
 TYPE-DEF % SEQ * !
 TYPE-DEF A GES AMEND_PHASE_DESCRIPTION @ MAGNETIC -3 0.28 !
 TYPE-DEF B GES AMEND_PHASE_DESCRIPTION @ MAGNETIC -1 0.4 !
 TYPE-DEF O GES AMEND_PHASE_DESCRIPTION B2_BCC DIS_PART A2_BCC !
 TYPE-DEF Y GES AMEND_PHASE_DESCRIPTION FCC_4SL DIS_PART A1_FCC !
 FUNCTION ZERO      298.15  0;                                         6000 N !
 FUNCTION UN_ASS    298.15  0;                                         6000 N !
 FUNCTION R         298.15  +8.31451;                                  6000 N !
 FUNCTION RTLNP     298.15  +8.31451*T*LN(1E-05*P);                    6000 N !
$ ------------------------------------------------------------------------------
$ Phase definitions
$
 PHASE LIQUID:L % 1 1 !
 CONST LIQUID:L : AL C CR FE MN N NB NI SI TI V : !
$
$ Fcc (cF4, Fm-3m) and MeX (cF8, Fm-3m)
$
 PHASE FCC_A1 %A 2 1 1 !
 CONST FCC_A1 : AL CR FE% MN% NB NI% SI TI V : C N VA% : !
$
$ Disordered part of FCC_4SL, identical to FCC_A1
$
 PHASE A1_FCC %A 2 1 1 !
 CONST A1_FCC : AL CR FE% MN% NB NI SI TI V : C N VA% : !
$
$ Prototype AuCu (L1_0, tP4, P4/mmm) and AuCu3 (L1_2, cP4, Pm-3m)
$
 PHASE FCC_4SL:F %AY 5 0.25 0.25 0.25 0.25 1 !
 CONST FCC_4SL:F : AL CR FE MN NB NI SI TI V : AL CR FE MN NB NI SI TI V
                 : AL CR FE MN NB NI SI TI V : AL CR FE MN NB NI SI TI V
                 : C N VA :  !
$
$ Bcc (cI2, Im-3m)
$
 PHASE BCC_A2 %B 2 1 3 !
 CONST BCC_A2 : AL CR% FE% MN% NB% NI SI TI% V% : C N VA% : !
$
$ Disordered part of B2_BCC and BCC_4SL, identical to BCC_A2 (except Va)
$
 PHASE A2_BCC %B 2 1 3 !
 CONST A2_BCC : AL CR% FE% MN% NB% NI SI TI% V% VA : C N VA% : !
$
$ Prototype CsCl (cP2, Pm-3m)
$
 PHASE B2_BCC %BO 3 0.5 0.5 3 !
 CONST B2_BCC : AL CR FE% MN% NB NI% SI TI V VA
              : AL% CR FE MN NB NI SI% TI V VA : C N VA% : !
$
$ Hcp (hP2, P6_3/mmc) and Me2X (NiAs-type, hP4, P6_3/mmc, B8_1)
$
 PHASE HCP_A3 %A 2 1 0.5 !
 CONST HCP_A3 : AL CR FE% MN% NB NI SI TI% V : C N VA% : !
$
$ Prototype alpha-Mn (cI58, I-43m)
$
 PHASE CBCC_A12 %A 2 1 1 !
 CONST CBCC_A12 : AL CR FE MN% NB NI SI TI V : C N VA% : !
$
$ Prototype beta-Mn (cP20, P4_132)
$
 PHASE CUB_A13 % 2 1 1 !
 CONST CUB_A13 : AL CR FE MN% NB NI SI TI V : C N VA% : !
$
$ Prototype C (cF8, Fd-3m)
$
 PHASE DIAMOND_A4 % 1 1 !
 CONST DIAMOND_A4 : AL C SI% : !
$
$ Prototype C (hP4, P6_3/mmc)
$
 PHASE GRAPHITE_A9 % 1 1 !
 CONST GRAPHITE_A9 : C : !
$
$ Prototype Al4C3 (hR7, R-3m)
$
 PHASE AL4C3_D71 % 2 4 3 !
 CONST AL4C3_D71 : AL : C : !
$
$ Prototype Al5Co2 (hP28, P6_3/mmc), also Al10Fe3Ni
$
 PHASE AL5CO2_D811 % 2 5 2 !
 CONST AL5CO2_D811 : AL : FE NI : !
$
$ Prototype Al45V7 (mC104, C2/m)
$
 PHASE AL13CR2 % 2 13 2 !
 CONST AL13CR2 : AL : CR : !
$
$ Prototype Al5Cr (mC732, C2/c)
$
 PHASE AL11CR2 % 3 10 1 2 !
 CONST AL11CR2 : AL : AL : CR :  !
$
$ Prototype Al4Mn-mu (hP574, P6_3/mmc)
$
 PHASE AL4CR % 2 4 1 !
 CONST AL4CR : AL : CR : !
$
$ Unknown structure
$
 PHASE AL9CR4_H % 2 9 4 !
 CONST AL9CR4_H : AL : CR : !
$
$ Prototype Al9Cr4 (cI52, I-43m ?)
$
 PHASE AL9CR4_L % 2 9 4 !
 CONST AL9CR4_L : AL : CR : !
$
$ Prototype Cu5Zn8 (cI52, I-43m)
$
 PHASE AL8CR5_D82 % 2 8 5 !
 CONST AL8CR5_D82 : AL : CR : !
$
$ Prototype Al8Cr5 (hR26, R3m)
$
 PHASE AL8CR5_D810 % 2 8 5 !
 CONST AL8CR5_D810 : AL : CR : !
$
$ Prototype MoSi2 (tI6, I4/mmm)
$
 PHASE ALCR2_C11B % 2 1 2 !
 CONST ALCR2_C11B : AL : CR : !
$
$ Prototype Al13Fe4 (mC102, C2/m)
$
 PHASE AL13FE4 % 3 0.6275 0.235 0.1375 !
 CONST AL13FE4 : AL : FE% MN NI : AL VA : !
$
$ Prototype Al5Fe2 (oC24, Cmcm)
$ Al5Fe2 does not have the Al5Co2 (D8_11) structure
$
 PHASE AL5FE2 % 2 5 2 !
 CONST AL5FE2 : AL : FE% NI : !
$
$ Prototype Al2Fe (aP18, P1)
$
 PHASE AL2FE % 2 2 1 !
 CONST AL2FE : AL : FE% NI : !
$
$ Prototype Cu8Zn5 (cI52, I-43m)
$
 PHASE AL8FE5_D82 % 2 8 5 !
 CONST AL8FE5_D82 : AL FE : AL FE : !
$
$ Decagonal (quasicrystal)
$
 PHASE AL71FE5NI24 % 3 0.71 0.05 0.24 !
 CONST AL71FE5NI24 : AL : FE : NI : !
$
$ Prototype Al12W (cI26, Im-3)
$
 PHASE AL12MN % 2 12 1 !
 CONST AL12MN : AL : MN : !
$
$ Prototype Al6Mn (oC28, Cmcm)
$
 PHASE AL6MN_D2H % 2 6 1 !
 CONST AL6MN_D2H : AL : FE MN : !
$
$ Prototype lambda-Al4Mn (hP586, P6_3/m)
$
 PHASE AL4MN_LAMBDA % 2 0.81162 0.18838 !
 CONST AL4MN_LAMBDA : AL : MN : !
$
$ Prototype mu-Al4Mn (hP574, P6_3/mmc)
$
 PHASE AL4MN_MU % 2 4 1 !
 CONST AL4MN_MU : AL : FE MN : !
$
$ Prototype Al11Mn4 (aP15, P-1)
$
 PHASE AL11MN4_LT % 2 11 4 !
 CONST AL11MN4_LT : AL : MN : !
$
$ Prototype Al3Mn (oP156, Pnma)
$
 PHASE AL11MN4_HT % 3 9 2 2 !
 CONST AL11MN4_HT : AL : AL MN : MN : !
$
$ Prototype Al8Cr5 (hR26, R3m)
$
 PHASE AL8MN5_D810 % 3 12 5 9 !
 CONST AL8MN5_D810 : AL : MN : AL FE MN : !
$
$ Prototype ZnO (hP4, P6_3mc)
$
 PHASE ALN_B4 % 2 1 1 !
 CONST ALN_B4 : AL : N : !
$
$ Prototype Al3Ti (tI8, I4/mmm)
$
 PHASE AL3M_D022 % 2 3 1 !
 CONST AL3M_D022 : AL% NB TI : AL NB% TI% V% : !
$
$ Prototype Cr3Si (cP8, Pm-3n)
$
 PHASE ALNB3_A15 % 2 1 3 !
 CONST ALNB3_A15 : AL% NB : AL NB% : !
$
$ Prototype Fe3C (oP16, Pnma)
$
 PHASE AL3NI_D011 % 2 0.75 0.25 !
 CONST AL3NI_D011 : AL : FE NI% : !
$
$ Prototype Al3Ni2 (hP5, P-3m1)
$
 PHASE AL3NI2_D513 % 3 3 2 1 !
 CONST AL3NI2_D513 : AL : AL FE NI% : NI VA% : !
$
$ Prototype Ga4Ni3 (cI112, Ia-3d)
$
 PHASE AL4NI3 % 2 4 3 !
 CONST AL4NI3 : AL : NI : !
$
$ Prototype Ga3Pt5 (oC16, Cmmm)
$
 PHASE AL3NI5 % 2 0.375 0.625 !
 CONST AL3NI5 : AL : NI : !
$
$ Prototype Al3Ti-LT (tI32, I4/mmm)
$
 PHASE AL3TI_LT % 2 3 1 !
 CONST AL3TI_LT : AL% TI : AL TI% : !
$
$ Prototype Al5Ti2 (tP28, P4/mmm), zeta
$
 PHASE AL5TI2 % 2 5 2 !
 CONST AL5TI2 : AL% TI : AL TI% : !
$
$ Prototype Ga2Hf (tI24, I4_1/amd), eta
$
 PHASE AL2TI % 2 2 1 !
 CONST AL2TI : AL% TI : AL TI% : !
$
$ Prototype Al5Ti3 (tP32, P4/mbm)
$
 PHASE AL5TI3 % 2 5 3 !
 CONST AL5TI3 : AL : TI : !
$
$ Prototype AuCu (tP4, P4/mmm), gamma
$
 PHASE ALTI_L10 % 2 1 1 !
 CONST ALTI_L10 : AL% TI : AL TI% : !
$
$ Prototype CdMg3 (hP8, P6_3/mmc), alpha_2
$
 PHASE ALTI3_D019 % 2 1 3 !
 CONST ALTI3_D019 : AL% TI : AL TI% : !
$
$ Prototype Al21V2 (cF176, Fd-3m) also Al10V
$
 PHASE AL21V2 % 2 21 2 !
 CONST AL21V2 : AL : V : !
$
$ Prototype Al45V7 (mC104, C2/m)
$
 PHASE AL45V7 % 2 45 7 !
 CONST AL45V7 : AL : V : !
$
$ Prototype Al23V4 (hP54, P6_3/mmc)
$
 PHASE AL23V4 % 2 23 4 !
 CONST AL23V4 : AL : V : !
$
$ Prototype Cu5Zn8 (cI52, I-43m, gamma-brass)
$
 PHASE AL8V5_D82 % 4 6 2 3 2 !
 CONST AL8V5_D82 : AL : AL V : AL V : V : !
$
$ Prototype Fe3C (oP16, Pnma)
$
 PHASE CEMENTITE_D011 %A 2 3 1 !
 CONST CEMENTITE_D011 : CR FE MN NB NI V : C N : !
$
$ Prototype Cr3C2 (oP20, Pnma)
$
 PHASE CR3C2_D510 % 2 3 2 !
 CONST CR3C2_D510 : CR% V : C : !
$
$ Similar to alpha-Mn (cI58)
$
 PHASE CR3MN5 % 2 3 5 !
 CONST CR3MN5 : CR : MN : !
$
$ Prototype MoPt2 (oP6, Immm)
$
 PHASE CRNI2_C11B % 2 1 2 !
 CONST CRNI2_C11B : CR : NI : !
$
$ Prototype AlAu4 (cP20, P2_13) also pi
$
 PHASE CR3NI5SI2 % 3 3 5 2 !
 CONST CR3NI5SI2 : CR : NI : SI : !
$
$ Unknown structure
$
 PHASE CR5NI5SI3 % 3 5 5 3 !
 CONST CR5NI5SI3 : CR : NI : SI : !
$
$ Prototype Cr3Si (cP8, Pm-3n)
$
 PHASE CR3SI_A15 % 3 3 1 3 !
 CONST CR3SI_A15 : CR FE% NI SI : CR SI% : C VA% : !
$
$ Prototype Si3W5 (tI32, I4/mcm)
$
 PHASE CR5SI3_D8M % 2 5 3 !
 CONST CR5SI3_D8M : CR% FE : SI : !
$
$ Prototype CrSi2 (hP9, P6_222)
$
 PHASE CRSI2_C40 % 2 1 2 !
 CONST CRSI2_C40 : CR% SI : CR SI% : !
$
$ Prototype Cr2VC2 (oC20, Cmcm)
$
 PHASE CR2VC2 % 3 2 1 2 !
 CONST CR2VC2 : CR : V : C : !
$
$ Prototype Mn5C2 (mC28, C2/c), Haegg carbide, chi
$ Should probably be modelled as M5C2
$
 PHASE FECN_CHI % 2 5 2 !
 CONST FECN_CHI : FE : C N : !
$
$ Prototype Fe4N (cP5, Pm-3m, L'1)
$ This is the same structure as kappa carbide, but with disordered metal sites
$
 PHASE FE4N_L1 % 2 4 1 !
 CONST FE4N_L1 : CR FE MN NI : C N VA :  !
$
$ Prototype CrSi2Zr (oP48, Pbam)
$
 PHASE FENBSI2 % 3 1 1 2 !
 CONST FENBSI2 : FE : NB : SI : !
$
$ Prototype Co4Ge7Zr4 (tI60, I4/mmm)
$
 PHASE FE4NB4SI7 % 3 4 4 7 !
 CONST FE4NB4SI7 : FE : NB : SI : !
$
$ Prototype NiSiTi (oP12, Pnma)
$
 PHASE FENBSI1 % 3 1 1 1 !
 CONST FENBSI1 : FE : NB : SI : !
$
$ Prototype FeNb2Si2 (tP198, P4_2/mcm)
$
 PHASE FENB2SI2 % 3 1 2 2 !
 CONST FENB2SI2 : FE : NB : SI : !
$
$ Prototype MgZn2 (hP12, P63/mmc), low-T
$ Prototype Fe3Nb4Si5 (oP72, Pmn2_1), high-T
$
 PHASE FE3NB4SI5 % 3 3 4 5 !
 CONST FE3NB4SI5 : FE : NB : SI : !
$
$ Prototype CoNb4Si (tP12, P4/mcc)
$
 PHASE FENB4SI % 3 1 4 1 !
 CONST FENB4SI : FE : NB : SI : !
$
$ Prototype AlNi2 (hP6, P-3m1)
$
 PHASE FE2SI % 2 2 1 !
 CONST FE2SI : FE : SI : !
$
$ Prototype FeSi2-h (oC48, Cmca)
$
 PHASE FESI2_H % 2 0.3 0.7 !
 CONST FESI2_H : FE : SI : !
$
$ Prototype FeSi2-l (tP3, P4/mmm)
$
 PHASE FESI2_L % 2 1 2 !
 CONST FESI2_L : FE : SI : !
$
$ Prototype Mn8Si2C3 (aP*, P1)
$
 PHASE FE8SI2C % 3 8 2 1 !
 CONST FE8SI2C : FE : SI : C : !
$
$ Prototype CsCl (cP2, Pm-3m)
$
 PHASE FETI_B2 % 2 1 1 !
 CONST FETI_B2 : FE : TI : !
$
$ Prototype MgZn2 (hP12, P6_3/mmc)
$
 PHASE FE2TI_C14 % 2 2 1 !
 CONST FE2TI_C14 : FE% MN% TI : FE MN TI% : !
$
$ Prototype CaTiO3 (cP5, Pm-3m)
$
 PHASE KAPPA_E21 % 3 1 3 1 !
 CONST KAPPA_E21 : AL% FE MN : AL FE% MN% NI : C% VA : !
$
$ Prototype MgZn2 (hP12, P6_3/mmc)
$
 PHASE C14_LAVES % 2 2 1 !
 CONST C14_LAVES : CR% FE% MN% NB NI% SI% TI V% : CR FE MN NB% NI SI TI% V : !
$
$ Prototype Cu2Mg (cF24, Fd-3m)
$
 PHASE C15_LAVES % 2 2 1 !
 CONST C15_LAVES : CR% FE NB SI TI : CR FE NB% SI TI% : !
$
$ Prototype MgNi2 (hP24, P6_3/mmc)
$
 PHASE C36_LAVES % 2 2 1 !
 CONST C36_LAVES : CR% NI% TI : CR NI TI% : !
$
$ Prototype Mn5C2 (mC28, C2/c), Haegg carbide, chi
$
 PHASE M5C2 % 2 5 2 !
 CONST M5C2 : FE MN NB V : AL C : !
$
$ Prototype Cr7C3 (oP40, Pnma)
$
 PHASE M7C3_D101 % 2 7 3 !
 CONST M7C3_D101 : CR FE MN NB NI V : C : !
$
$ Prototype Cr23C6 (cF116, Fm-3m)
$
 PHASE M23C6_D84 % 3 20 3 6 !
 CONST M23C6_D84 : CR FE MN NI V : CR FE MN NB NI V : C : !
$
$ Prototype FeSi (cP8, P2_13)
$
 PHASE MSI_B20 % 2 1 1 !
 CONST MSI_B20 : CR% FE% MN% NI : SI : !
$
$ Unknown structure
$
 PHASE M4SI3 % 2 4 3 !
 CONST M4SI3 : CR NI : SI : !
$
$ Prototype Mn5Si3 (hP16, P6_3/mcm)
$
 PHASE M5SI3_D88 % 3 5 3 1 !
 CONST M5SI3_D88 : CR FE MN : SI : C VA% : !
$
$ Prototype Cr2AlC (hP8, P6_3/mmc)
$
 PHASE MAX_PHASE % 3 2 1 1 !
 CONST MAX_PHASE : AL CR% : AL : C : !
$
$ Prototype Mn3N2 (tI10, I4/mmm)
$
 PHASE MN3N2 % 2 3 2 !
 CONST MN3N2 : MN : N :!
$
$ Prototype CoO (tI4, I4/mmm); distorted NaCl
$
 PHASE MN6N5 % 2 6 5 !
 CONST MN6N5 : MN : N :!
$
$ Prototype R-(Co,Cr,Mo) (hR53, R-3) or possibly Fe7W6 (hR13, R-3m)
$
 PHASE MN6SI % 2 17 3 !
 CONST MN6SI : MN : SI : !
$
$ Prototype Mn9Si2 (oI186, Immm), nu phase
$
 PHASE MN9SI2 % 2 33 7 !
 CONST MN9SI2 : MN : SI : !
$
$ The structure of alpha-Mn3Si is unknown.
$ Beta-Mn3Si is D0_3 (prototype BiF3 (cF16, Fm-3m)), should be modelled as an
$ ordered bcc-phase. The transformation is at 950 K.
$
 PHASE MN3SI % 2 3 1 !
 CONST MN3SI : FE MN : SI : !
$
$ Prototype Mn11Si19 (tP120, P-4n2)
$
 PHASE MN11SI19 % 2 11 19 !
 CONST MN11SI19 : MN : SI : !
$
$ Prototype R-(Co,Cr,Mo) (hR53, R-3)
$
 PHASE MN4TI % 2 0.815 0.185 !
 CONST MN4TI : MN : TI : !
$
$ Pearson o**
$
 PHASE MN3TI % 2 3 1 !
 CONST MN3TI : MN : TI : !
$
$ Prototype Re25Zr21 (hR92, R-3c)
$
 PHASE MNTI_ALPHA % 2 1 1 !
 CONST MNTI_ALPHA : MN : TI : !
$
$ Unknown structure
$
 PHASE MNTI_BETA % 2 0.515 0.485 !
 CONST MNTI_BETA : MN : TI : !
$
$ Prototype Fe7W6 (hR13, R-3m)
$
 PHASE MU_D85 % 4 1 4 2 6 !
 CONST MU_D85 : CR FE% MN% NB NI% SI V : NB TI
              : CR FE NB% NI SI TI V : CR FE% MN% NB NI% SI V : !
$
$ Unknown structure
$
 PHASE NBNI8 % 2 1 8 !
 CONST NBNI8 : NB : NI : !
$
$ Prototype Cu3Ti (oP8, Pmmn)
$
 PHASE NBNI3_D0A % 2 1 3 !
 CONST NBNI3_D0A : NB% NI : NB NI% : !
$
$ Prototype Ti3P (tP32, P4_2/n)
$
 PHASE NB3SI % 2 3 1 !
 CONST NB3SI : NB : SI : !
$
$ Prototype Cr5B3 (tI32, I4/mcm), alpha-Nb5Si3
$
 PHASE NB5SI3_D8L % 2 5 3 !
 CONST NB5SI3_D8L : NB% SI : SI : !
$
$ Prototype W5Si3 (tI32, I4/mcm), beta-Nb5Si3
$
 PHASE NB5SI3_D8M % 3 4 1 3 !
 CONST NB5SI3_D8M : NB : NB SI : SI : !
$
$ Prototype CrSi2 (hP9, P6_222)
$
 PHASE NBSI2_C40 % 2 1 2 !
 CONST NBSI2_C40 : NB% SI : SI : !
$
$ Prototype Ge9Pd25 (hP34, P-3), also beta-2
$
 PHASE NI3SI_M % 2 3 1 !
 CONST NI3SI_M : NI : SI : !
$
$ Prototype CsCl (cP2, Pm-3m, B2) or BiF3 (cF16, Fm-3m, D0_3), also beta-3
$
 PHASE NI3SI_H % 2 3 1 !
 CONST NI3SI_H : NI : SI : !
$
$ Prototype Ni31Si12 (hP43, P321), also gamma
$
 PHASE NI5SI2 % 2 5 2 !
 CONST NI5SI2 : CR NI% : SI : !
$
$ Prototype Co2Si (oP12, Pnma), also delta
$
 PHASE NI2SI_C37 % 2 2 1 !
 CONST NI2SI_C37 : CR NI% : SI : !
$
$ Prototype Ni2Si (hP6, P6_322)
$
 PHASE NI2SI_THETA % 3 1 1 1 !
 CONST NI2SI_THETA : NI : NI% VA : SI : !
$
$ Prototype Ni3Si2 (oC80, Cmc2_1), also epsilon
$
 PHASE NI3SI2 % 2 3 2 !
 CONST NI3SI2 : NI : SI : !
$
$ Prototype MnP (oP8, Pnma)
$
 PHASE NISI_B31 % 2 1 1 !
 CONST NISI_B31 : NI : SI : !
$
$ Prototype CaF2 (cF12, Fm-3m)
$
 PHASE NISI2_C1 % 2 1 2 !
 CONST NISI2_C1 : NI : SI : !
$
$ Prototype Ni3Ti (hP16, P6_3/mmc)
$
 PHASE NI3TI_D024 % 2 0.75 0.25 !
 CONST NI3TI_D024 : NI% : NI TI% : !
$
$ Prototype NiTi2 (cF96, Fd-3m)
$
 PHASE NITI2 % 2 1 2 !
 CONST NITI2 : NI% TI : NI TI% : !
$
$ Prototype Al3Ti (tI8, I4/mmm)
$
 PHASE NI3V_D022 % 2 3 1 !
 CONST NI3V_D022 : NI : V : !
$
$ Prototype MoPt2 (oI6, Immm)
$
 PHASE NI2V1 % 2 2 1 !
 CONST NI2V1 : NI : V : !
$
$ Prototype Cr3Si (cP8, Pm-3n)
$
 PHASE NI2V7_A15 % 2 2 7 !
 CONST NI2V7_A15 : NI : V : !
$
$ Prototype AlB2 (hP3, P6/mmm)
$
 PHASE OMEGA_C32 % 1 1 !
 CONST OMEGA_C32 : NB TI% : !
$
$ Prototype Al2Mo3C (cP24, P4_132)
$ Proper model would be Cr3(Fe,Ni)2N
$
 PHASE PI_CRFENIN % 3 12.8 7.2 4 !
 CONST PI_CRFENIN : CR : FE : N : !
$
$ Prototype ZnS (cF8, F-43m)
$
 PHASE SIC_B3 % 2 1 1 !
 CONST SIC_B3 : SI : C : !
$
$ Prototype CrFe (tP30, P4_2/mnm), AlNb2
$ Cr on first sublattice added by Schuster and Du (00Sch).
$ They also removed Ni on the third sublattice.
$ Nb is included in 1st sl from Al-Nb (but not in iron-04).
$
 PHASE SIGMA_D8B % 3 10 4 16 !
 CONST SIGMA_D8B : AL FE% MN% NB NI V : CR NB TI V
                 : AL CR FE MN NB NI SI TI V : !
$
$ Prototype CrFe (tP30, P4_2/mnm, D8b)
$
 PHASE HIGH_SIGMA % 3 10 4 16 !
 CONST HIGH_SIGMA : AL FE MN NI V : CR NB V : AL CR FE MN NB NI SI V : !
$
$ Prototype Si3N4; alpha: (hP28, p31c), beta: (hP14, P6_3)
$
 PHASE SI3N4 % 2 3 4 !
 CONST SI3N4 : SI : N : !
$
$ Prototype Si2Ti (oF24, Fddd)
$
 PHASE SI2TI_C54 % 2 2 1 !
 CONST SI2TI_C54 : SI : TI : !
$
$ Prototype FeB (oP8, Pnma)
$
 PHASE SITI_B27 %  2 1 1 !
 CONST SITI_B27 : SI : TI : !
$
$ Prototype Si4Zr5 (tP36, P4_12_12)
$
 PHASE SI4TI5 %  2 4 5 !
 CONST SI4TI5 : SI : TI : !
$
$ Prototype Mn5Si3 (hP16, P6_3/mcm)
$
 PHASE SI3TI5_D88 %  3 2 3 3 !
 CONST SI3TI5_D88 : SI TI : SI TI : TI : !
$
$ Prototype Ti3P (tP32, P4_2/n)
$
 PHASE SITI3 %  2 1 3 !
 CONST SITI3 : SI : TI : !
$
$ Prototype CrSi2 (hP9, P6_222)
$
 PHASE SI2V_C40 % 2 2 1 !
 CONST SI2V_C40 : SI : V : !
$
$ Prototype W5Si3 (tI32, I4/mcm)
$
 PHASE SI3V5_D8M % 2 3 5 !
 CONST SI3V5_D8M : SI : V : !
$
$ Prototype Si5V6 (oI44, Ibam)
$
 PHASE SI5V6 % 2 5 6 !
 CONST SI5V6 : SI : V : !
$
$ Prototype Cr3Si (cP8, Pm-3n)
$
 PHASE SIV3_A15 % 2 1 3 !
 CONST SIV3_A15 : SI% V : SI V% : !
$
$ Prototype TiO2 (tP6, P4_2/mnm)
$
 PHASE TI2N_C4 % 2 2 1 !
 CONST TI2N_C4 : TI V : C N% : !
$
$ Unknown structure
$
 PHASE TI3N2 % 2 0.71 0.29 !
 CONST TI3N2 : TI : N : !
$
$ Unknown structure
$
 PHASE TI4N3 % 2 0.685 0.315 !
 CONST TI4N3 : TI : N : !
$ 
$ Prototype Sc2Te3 (hR24, R-3m), zeta-carbide
$ (Prototype V4C3 (hR20, R-3m) seems to be obsolete)
$
 PHASE V3C2 % 2 3 2 !
 CONST V3C2 : FE MN V : C : !
$
 PHASE N2GAS % 1 1 !
 CONST N2GAS : N2 : !
$
 PHASE GAS:G % 1 1 !
 CONST GAS:G : AL AL2 ALN FE FE2 MN N N2 N3 SI SI2 SI3 SIN SI2N : !
$ ------------------------------------------------------------------------------
$ Element data
$ ------------------------------------------------------------------------------
$ Al
$
$ BCT_A5 and DIAMOND_A4 added in unary 3.0
$
$ There is a minimal change in G(GAS,AL) from SGSUB 1997 to 2000
$ There is one rounding difference in G(GAS,AL2)
$ SGSUB 1994 and 1997 are identical.
$
 PAR  G(FCC_A1,AL:VA),,                 +GHSERAL;                2900 N 91Din !
 PAR  G(A1_FCC,AL:VA),,                 +GHSERAL;                2900 N 91Din !
 PAR  G(BCC_A2,AL:VA),,                 +GHSERAL+10083-4.813*T;  2900 N 91Din !
 PAR  G(A2_BCC,AL:VA),,                 +GHSERAL+10083-4.813*T;  2900 N 91Din !
 PAR  G(HCP_A3,AL:VA),,                 +GHSERAL+5481-1.8*T;     2900 N 91Din !
 PAR  G(CBCC_A12,AL:VA),,               +GHSERAL
             +10083.4-4.813*T;                                   2900 N 91Din !
 PAR  G(CUB_A13,AL:VA),,                +GHSERAL
             +10920.44-4.8116*T;                                 2900 N 91Din !
$PAR  G(BCT_A5,AL),,                    +GHSERAL+10083-4.813*T;  2900 N SGCOST !
 PAR  G(DIAMOND_A4,AL),,                +GHSERAL+30*T;           2900 N SGCOST !
 PAR  G(LIQUID,AL),,                    +GLIQAL;                 2900 N 91Din !
$
 PAR  L(A2_BCC,AL,VA:VA;0),,            +GB2ALVA+LB2ALVA;,,           N 99Dup1 !
 PAR  G(B2_BCC,VA:AL:VA),,              +0.5*GB2ALVA-0.5*LB2ALVA;,,   N 99Dup1 !
 PAR  G(B2_BCC,AL:VA:VA),,              +0.5*GB2ALVA-0.5*LB2ALVA;,,   N 99Dup1 !
$
 PAR  G(AL8FE5_D82,AL:AL),,             +13*GBCCAL;,,                 N 09Sun !
 PAR  G(ALNB3_A15,AL:AL),,              +4*GHSERAL+20000;,,           N 09Wit !
 PAR  G(AL3NI2_D513,AL:AL:VA),,         +5*GBCCAL+30000-3*T;,,        N 97Ans !
 PAR  G(AL3M_D022,AL:AL),,              +4*GHSERAL+80000;,,           N 08Wit !
 PAR  G(AL3TI_LT,AL:AL),,               +4*GHSERAL+80000;,,           N 08Wit !
 PAR  G(AL5TI2,AL:AL),,                 +7*GHSERAL+60000;,,           N 08Wit !
 PAR  G(AL2TI,AL:AL),,                  +3*GHSERAL+15000;,,           N 08Wit !
 PAR  G(ALTI_L10,AL:AL),,               +2*GHSERAL+4;,,               N 08Wit !
 PAR  G(ALTI3_D019,AL:AL),,             +4*GHCPAL;,,                  N 08Wit !
 PAR  G(KAPPA_E21,AL:AL:VA),,           +4*GHSERAL+119000-20*T;,,     N 18Tan1 !
$
 PAR  G(GAS,AL),,                       +AL1G+RTLNP;,,                N 00SUB1 !
 PAR  G(GAS,AL2),,                      +AL2G+RTLNP;,,                N 00SUB1 !
$
 FUNCTION GHSERAL   298.15  -7976.15+137.093038*T-24.3671976*T*LN(T)
       -0.001884662*T**2-8.77664E-07*T**3+74092*T**(-1);
       700.00  Y  -11276.24+223.048446*T-38.5844296*T*LN(T)
       +0.018531982*T**2 -5.764227E-06*T**3+74092*T**(-1);
       933.47  Y  -11278.378+188.684153*T-31.748192*T*LN(T)
       -1.230524E+28*T**(-9);
      2900.00  N !
 FUNCTION GLIQAL    298.15  +11005.029-11.841867*T+GHSERAL+7.9337E-20*T**7;
       933.47  Y  -795.996+177.430178*T-31.748192*T*LN(T);
      2900.00  N !
 FUNCTION GBCCAL    298.15  +GHSERAL+10083-4.813*T;                    2900 N !
 FUNCTION GHCPAL    298.15  +GHSERAL+5481-1.8*T;                       2900 N !
$ Al(g)
 FUNCTION AL1G      298.15  +323947.58-25.1480948*T-20.859*T*LN(T)
       +4.5665E-05*T**2-3.942E-09*T**3-24275.5*T**(-1);
      4000.00  Y  +342017.234-54.0526114*T-17.7891*T*LN(T)
       +6.822E-05*T**2-1.91111667E-08*T**3-14782200*T**(-1);
      8200.00  Y  +542396.07-411.214335*T+22.2419*T*LN(T)
       -0.00349619*T**2+4.0491E-08*T**3-2.0366965E+08*T**(-1);
     10000.00  N !
$ Al2(g)
 FUNCTION AL2G      298.15  +496408.232+35.479739*T-41.6397*T*LN(T)
       +0.00249636*T**2-4.9050733E-07*T**3+85390.3*T**(-1);
       900.00  Y  +497613.221+17.368131*T-38.85476*T*LN(T)
       -2.249805E-04*T**2-9.4900316E-09*T**3-5287.23*T**(-1);
      2800.00  N !
$
$ In the original 99Dup publication GB2ALVA=10-0.001*T and LB2ALVA=100000.
$ In 97Ans GB2ALVA=1000-T
$ In LBall-v7+fun.tdb LB2ALVA=150000
$ and in AlFeNiTi-bosse-0701.TDB LB2ALVA=200000
$ With G(A2_BCC,VA:VA)=30*T the same amount must be subtracted from GB2ALVA.
 FUNCTION GB2ALVA   298.15  +10000-T-30*T;                             6000 N !
 FUNCTION LB2ALVA   298.15  +150000;                                   6000 N !
$ ------------------------------------------------------------------------------
$ C
$
$ B2_BCC with Va on the substitutional sites and 1/3 Va on the interstitial
$ sites is more stable than liquid C. This only matters for metastable
$ calculations (i.e. without graphite).
$
 PAR  G(GRAPHITE_A9,C),,                +GHSERCC;,,                   N 91Din !
 PAR  G(DIAMOND_A4,C),,                 +GDIACC;,,                    N 91Din !
 PAR  G(LIQUID,C),,                     +GHSERCC+117369-24.63*T;,,    N 91Din !
$
 PAR  G(A2_BCC,VA:C),,                  +30*T;,,                      N 09Sun !
$
 FUNCTION GHSERCC   298.15  -17368.441+170.73*T-24.3*T*LN(T)
       -4.723E-04*T**2+2562600*T**(-1)-2.643E+08*T**(-2)+1.2E+10*T**(-3);
      6000.00  N !
 FUNCTION GDIACC    298.15  -16359.441+175.61*T-24.31*T*LN(T)
       -4.723E-04*T**2+2698000*T**(-1)-2.61E+08*T**(-2)+1.11E+10*T**(-3);
      6000.00  N !
$ ------------------------------------------------------------------------------
$ Cr
$
 PAR  G(BCC_A2,CR:VA),,                 +GHSERCR;,,                   N 91Din !
 PAR  TC(BCC_A2,CR:VA),,                 -311.50;,,                   N 91Din !
 PAR  BMAG(BCC_A2,CR:VA),,                 -0.008;,,                  N 91Din !
 PAR  G(A2_BCC,CR:VA),,                 +GHSERCR;,,                   N 91Din !
 PAR  TC(A2_BCC,CR:VA),,                 -311.50;,,                   N 91Din !
 PAR  BMAG(A2_BCC,CR:VA),,                 -0.008;,,                  N 91Din !
 PAR  G(FCC_A1,CR:VA),,                 +GHSERCR+7284+0.163*T;,,      N 91Din !
 PAR  TC(FCC_A1,CR:VA),,                -1109.00;,,                   N 91Din !
 PAR  BMAG(FCC_A1,CR:VA),,                 -2.46;,,                   N 91Din !
 PAR  G(A1_FCC,CR:VA),,                 +GHSERCR+7284+0.163*T;,,      N 91Din !
 PAR  TC(A1_FCC,CR:VA),,                -1109.00;,,                   N 91Din !
 PAR  BMAG(A1_FCC,CR:VA),,                 -2.46;,,                   N 91Din !
 PAR  G(HCP_A3,CR:VA),,                 +GHSERCR+4438;,,              N 91Din !
 PAR  TC(HCP_A3,CR:VA),,                -1109.00;,,                   N 91Din !
 PAR  BMAG(HCP_A3,CR:VA),,                 -2.46;,,                   N 91Din !
 PAR  G(CBCC_A12,CR:VA),,               +GHSERCR+11087+2.7196*T;,,    N 91Din !
 PAR  G(CUB_A13,CR:VA),,                +GHSERCR+15899+0.6276*T;,,    N 91Din !
 PAR  G(LIQUID,CR),,                    +GLIQCR;,,                    N 91Din !
$
$PAR  L(A2_BCC,CR,VA:VA;0),,            +120*T;,,                     N 02Sun1 !
$PAR  G(B2_BCC,CR:VA:VA),,              +100000;,,                    N 16Hal2 !
$PAR  G(B2_BCC,VA:CR:VA),,              +100000;,,                    N 16Hal2 !
 PAR  L(A2_BCC,CR,VA:VA;0),,            +150000;,,                    N 09Sun !
 PAR  G(B2_BCC,CR:VA:VA),,              +ZERO;,,                      N 09Sun !
 PAR  G(B2_BCC,VA:CR:VA),,              +ZERO;,,                      N 09Sun !
$
 PAR  G(CR3SI_A15,CR:CR:VA),,           +4*GHSERCR+20000+10*T;,,      N 94Cou !
 PAR  G(CRSI2_C40,CR:CR),,              +3*GHSERCR+10000-T;,,         N 94Cou !
 PAR  G(FE4N_L1,CR:VA),,                +4*GFCCCR;,,                 N 17Hal12 !
 PAR  G(C14_LAVES,CR:CR),,              +3*GHSERCR+82440;,,           N 16Jac1 !
 PAR  G(C15_LAVES,CR:CR),,              +3*GHSERCR+79200;,,           N 06Slu !
 PAR  G(C36_LAVES,CR:CR),,              +3*GHSERCR+75600;,,           N 13Slu !
$
 FUNCTION GHSERCR   298.15  -8856.94+157.48*T-26.908*T*LN(T)
       +0.00189435*T**2-1.47721E-06*T**3+139250*T**(-1);
      2180.00  Y  -34869.344+344.18*T-50*T*LN(T)-2.88526E+32*T**(-9);
      6000.00  N !
 FUNCTION GLIQCR    298.15  +24339.955-11.420225*T+GHSERCR+2.37615E-21*T**7;
      2180.00  Y  -16459.984+335.616316*T-50*T*LN(T);
      6000.00  N !
 FUNCTION GFCCCR    298.15  +GHSERCR+7284+0.163*T;                     6000 N !
$ ------------------------------------------------------------------------------
$ Fe
$
$ ORTHORHOMBIC_A20 and TETRAGONAL_U added im unary 4.1
$
 PAR  G(BCC_A2,FE:VA),,                 +GHSERFE;,,                   N 91Din !
 PAR  TC(BCC_A2,FE:VA),,                 1043.00;,,                   N 91Din !
 PAR  BMAG(BCC_A2,FE:VA),,                  2.22;,,                   N 91Din !
 PAR  G(A2_BCC,FE:VA),,                 +GHSERFE;,,                   N 91Din !
 PAR  TC(A2_BCC,FE:VA),,                 1043.00;,,                   N 91Din !
 PAR  BMAG(A2_BCC,FE:VA),,                  2.22;,,                   N 91Din !
 PAR  G(FCC_A1,FE:VA),,                 +GFCCFE;,,                    N 91Din !
 PAR  TC(FCC_A1,FE:VA),,                 -201.00;,,                   N 91Din !
 PAR  BMAG(FCC_A1,FE:VA),,                 -2.10;,,                   N 91Din !
 PAR  G(A1_FCC,FE:VA),,                 +GFCCFE;,,                    N 91Din !
 PAR  TC(A1_FCC,FE:VA),,                 -201.00;,,                   N 91Din !
 PAR  BMAG(A1_FCC,FE:VA),,                 -2.10;,,                   N 91Din !
 PAR  G(HCP_A3,FE:VA),,                 +GHCPFE;,,                    N 91Din !
 PAR  G(CBCC_A12,FE:VA),,               +GHSERFE+4745;,,              N 91Din !
 PAR  G(CUB_A13,FE:VA),,                +GHSERFE+3745;,,              N 91Din !
$PAR  G(ORTHORHOMBIC_A20,FE),,          +GHSERFE+5000;,,              N 99SGUN !
$PAR  G(TETRAGONAL_U,FE),,              +GHSERFE+5000;,,              N 99SGUN !
 PAR  G(LIQUID,FE),,                    +GLIQFE;,,                    N 91Din !
$
 PAR  L(A2_BCC,FE,VA:VA;0),,            +150000;,,                    N 09Sun !
 PAR  G(B2_BCC,FE:VA:VA),,              +ZERO;,,                      N 09Sun !
 PAR  G(B2_BCC,VA:FE:VA),,              +ZERO;,,                      N 09Sun !
$
 PAR  G(AL8FE5_D82,FE:FE),,             +13*GHSERFE+13000;,,          N 09Sun !
 PAR  G(FE4N_L1,FE:VA),,                +4*GFCCFE+20000;,,           N 17Hal12 !
 PAR  G(FE2TI_C14,FE:FE),,              +3*GHSERFE+15000;,,           N REFLAV !
 PAR  G(KAPPA_E21,FE:FE:VA),,           +4*GHSERFE+10000-3.8*T;,,     N 18Tan2 !
 PAR  G(C14_LAVES,FE:FE),,              +3*GHSERFE+44130;,,           N 12Liu !
 PAR  G(C15_LAVES,FE:FE),,              +3*GHSERFE+110290;,,          N 16Jac1 !
$
 PAR  G(GAS,FE),,                       +F9886T+RTLNP;,,              N 97SUB !
 PAR  G(GAS,FE2),,                      +F10090T+RTLNP;,,             N 97SUB !
$
 FUNCTION GHSERFE   298.15  +1225.7+124.134*T-23.5143*T*LN(T)
       -0.00439752*T**2-5.8927E-08*T**3+77359*T**(-1);
      1811.00  Y  -25383.581+299.31255*T-46*T*LN(T)+2.29603E+31*T**(-9);
      6000.00  N !
 FUNCTION GFCCFE    298.15  -1462.4+8.282*T-1.15*T*LN(T)
       +6.4E-04*T**2+GHSERFE;
      1811.00  Y  -1713.815+0.940009*T+GHSERFE+4.9251E+30*T**(-9);
      6000.00  N !
 FUNCTION GHCPFE    298.15  -3705.78+12.591*T-1.15*T*LN(T)
       +6.4E-04*T**2+GHSERFE;
      1811.00  Y  -3957.195+5.249009*T+GHSERFE+4.9251E+30*T**(-9);
      6000.00  N !
 FUNCTION GLIQFE    298.15  +12040.17-6.55843*T+GHSERFE-3.67516E-21*T**7;
      1811.00  Y  -10838.83+291.302*T-46*T*LN(T);
      6000.00  N !
$ Fe(g)
 FUNCTION F9886T    298.15 +405563.032+35.536443*T-32.8261*T*LN(T)
       +0.00908265*T**2-1.34845667E-06*T**3+108791.4*T**(-1);
       900.00 Y +414134.539-53.8401478*T-19.84276*T*LN(T)
       +6.959445E-05*T**2-1.30682983E-07*T**3-976411.5*T**(-1);
      2400.00 Y +410389.799-49.3269727*T-20.12513*T*LN(T)
       -5.66549E-04*T**2-5.290265E-08*T**3+887592*T**(-1);
      5500.00 Y +521855.538-375.147472*T+18.70844*T*LN(T)
       -0.00634452*T**2+1.038655E-07*T**3-55487750*T**(-1);
     10000.00 N  5623!
$ Fe2(g)
 FUNCTION F10090T   298.15 +704549.823+89.2549323*T-50.743*T*LN(T)
       +0.00803125*T**2-2.18098667E-06*T**3+169270*T**(-1);
       800.00 Y +717674.096-87.8134515*T-23.957*T*LN(T)
       -0.0157846*T**2+1.723485E-06*T**3-1006505*T**(-1);
      1700.00 Y +655211.274+352.671354*T-83.82001*T*LN(T)
       +0.0095931*T**2-2.85336667E-07*T**3+11147285*T**(-1);
      4500.00 Y +780963.168-41.3623277*T-36.245*T*LN(T)
       +0.00155795*T**2-3.05716667E-08*T**3-51729450*T**(-1);
      6000.00 N  5783!                                
$ ------------------------------------------------------------------------------
$ Mn
$
$ RHOMB_C19 from 09Wan not included in unary
$
 PAR  G(CBCC_A12,MN:VA),,               +GHSERMN;                2000 N 91Din !
 PAR  TC(CBCC_A12,MN:VA),,               -285.00;                2000 N 91Din !
 PAR  BMAG(CBCC_A12,MN:VA),,               -0.66;                2000 N 91Din !
 PAR  G(CUB_A13,MN:VA),,                +GCUBMN;                 2000 N 91Din !
 PAR  G(FCC_A1,MN:VA),,                 +GFCCMN;                 2000 N 91Din !
 PAR  TC(FCC_A1,MN:VA),,                -1620.00;                2000 N 91Din !
 PAR  BMAG(FCC_A1,MN:VA),,                 -1.86;                2000 N 91Din !
 PAR  G(A1_FCC,MN:VA),,                 +GFCCMN;                 2000 N 91Din !
 PAR  TC(A1_FCC,MN:VA),,                -1620.00;                2000 N 91Din !
 PAR  BMAG(A1_FCC,MN:VA),,                 -1.86;                2000 N 91Din !
 PAR  G(BCC_A2,MN:VA),,                 +GBCCMN;                 2000 N 91Din !
 PAR  TC(BCC_A2,MN:VA),,                 -580.00;                2000 N 91Din !
 PAR  BMAG(BCC_A2,MN:VA),,                 -0.27;                2000 N 91Din !
 PAR  G(A2_BCC,MN:VA),,                 +GBCCMN;                 2000 N 91Din !
 PAR  TC(A2_BCC,MN:VA),,                 -580.00;                2000 N 91Din !
 PAR  BMAG(A2_BCC,MN:VA),,                 -0.27;                2000 N 91Din !
 PAR  G(HCP_A3,MN:VA),,                 +GHCPMN;                 2000 N 91Din !
 PAR  TC(HCP_A3,MN:VA),,                -1620.00;                2000 N 91Din !
 PAR  BMAG(HCP_A3,MN:VA),,                 -1.86;                2000 N 91Din !
$PAR  G(RHOMB_C19,MN),,                 +GHSERMN+1000;           2100 N 09Wan !
 PAR  G(LIQUID,MN),,                    +GLIQMN;                 2000 N 91Din !
$
$PAR  L(A2_BCC,MN,VA:VA;0),,            +120*T;,,                     N 02Sun1 !
$PAR  G(B2_BCC,MN:VA:VA),,              +100000;,,                    N 16Hal2 !
$PAR  G(B2_BCC,VA:MN:VA),,              +100000;,,                    N 16Hal2 !
 PAR  L(A2_BCC,MN,VA:VA;0),,            +150000;,,                    N 09Sun !
 PAR  G(B2_BCC,MN:VA:VA),,              +ZERO;,,                      N 09Sun !
 PAR  G(B2_BCC,VA:MN:VA),,              +ZERO;,,                      N 09Sun !
$
 PAR  G(FE4N_L1,MN:VA),,                +4*GFCCMN+20000;,,           N 17Hal12 !
 PAR  G(FE2TI_C14,MN:MN),,              +3*GHSERMN+3000;,,            N 98Sau2 !
 PAR  G(KAPPA_E21,MN:MN:VA),,           +4*GHSERMN+10000;,,           N 18Tan1 !
 PAR  G(C14_LAVES,MN:MN),,              +3*GHSERMN+20700;,,           N 12Liu !
$
 PAR  G(GAS,MN),,                       +F12439T+RTLNP;,,             N 97SUB !
$
 FUNCTION GHSERMN   298.15  -8115.28+130.059*T-23.4582*T*LN(T)
       -0.00734768*T**2+69827*T**(-1);
      1519.00  Y  -28733.41+312.2648*T-48*T*LN(T)+1.656847E+30*T**(-9);
      2000.00  N !
 FUNCTION GCUBMN    298.15  -5800.4+135.995*T-24.8785*T*LN(T)
       -0.00583359*T**2+70269*T**(-1);
      1519.00  Y  +442.65-0.9715*T+GHSERMN+2.310723E+30*T**(-9);
      2000.00  N !
 FUNCTION GFCCMN    298.15  -3439.3+131.884*T-24.5177*T*LN(T)
       -0.006*T**2+69600*T**(-1);
      1519.00  Y  +2663.31-2.5984*T+GHSERMN+2.205113E+30*T**(-9);
      2000.00  N !
 FUNCTION GBCCMN    298.15  -3235.3+127.85*T-23.7*T*LN(T)
       -0.00744271*T**2+60000*T**(-1);
      1519.00  Y  +5544.58-4.5605*T+GHSERMN-3.91695E+29*T**(-9);
      2000.00  N !
 FUNCTION GHCPMN    298.15  -4439.3+133.007*T-24.5177*T*LN(T)
       -0.006*T**2+69600*T**(-1);
      1519.00  Y  +1663.31-1.4754*T+GHSERMN+2.205113E+30*T**(-9);
      2000.00  N !
 FUNCTION GLIQMN    298.15  +17859.91-12.6208*T+GHSERMN-4.41929E-21*T**7;
      1519.00  Y  -9993.9+299.036*T-48*T*LN(T);
      2000.00  N !
$ Mn(g)
 FUNCTION F12439T  298.15  +276164.054-34.4987547*T-20.786*T*LN(T);
      1575.00  Y  +275547.585-29.2480566*T-21.52064*T*LN(T)
       +3.819474E-04*T**2-3.66030333E-08*T**3+95180.95*T**(-1);
      2100.00  Y  +274521.741-16.3844926*T-23.35302*T*LN(T)
       +0.0013469965*T**2-1.18903067E-07*T**3;
      2400.00  N !
$ ------------------------------------------------------------------------------
$ N
$
$ There is a small change in G(GAS,N) from SGSUB 1992 to 1994
$ G(GAS,N2) has a competely different expression in SGSUB 1994 and 1997
$ compared to the unary database.
$ G(GAS,N3) is considerably changed from SGSUB 1992 to 1994.
$
 PAR  G(N2GAS,N2),,                     +2*GHSERNN+RTLNP;,,           N 91Din !
 PAR  G(LIQUID,N),,                     +GHSERNN+29950+59.02*T;,,     N 91Din !
$
 PAR  G(A2_BCC,VA:N),,                  +30*T;,,                      N 09Sun !
$
 PAR  G(GAS,N),,                        +F12658T+RTLNP;,,             N 97SUB !
 PAR  G(GAS,N2),,                       +2*GHSERNN+RTLNP;,,           N 91Din !
 PAR  G(GAS,N3),,                       +F12909T+RTLNP;,,             N 97SUB !
$
 FUNCTION GHSERNN   298.15  -3750.675-9.45425*T-12.7819*T*LN(T)
       -0.00176686*T**2+2.681E-09*T**3-32374*T**(-1);
       950.00  Y  -7358.85+17.2003*T-16.3699*T*LN(T)
       -6.5107E-04*T**2+3.0097E-08*T**3+563070*T**(-1);
      3350.00  Y  -16392.8+50.26*T-20.4695*T*LN(T)
       +2.39754E-04*T**2-8.333E-09*T**3+4596375*T**(-1);
      6000.00  N !
$ N(g)
 FUNCTION F12658T   298.15  +466446.153-13.3752574*T-20.89393*T*LN(T)
       +8.45521E-05*T**2-1.0018685E-08*T**3+2788.7865*T**(-1);
      2950.00  Y  +481259.035-52.5441353*T-16.37613*T*LN(T)
       -2.283738E-04*T**2-2.78997167E-08*T**3-7559105*T**(-1);
      6000.00  N !
$ N2(g) from SGSUB 1997
 FUNCTION F12845T   298.15  -8000.12556-8.81620364*T-27.22332*T*LN(T)
       -0.0012599175*T**2-5.39381E-07*T**3-38326.695*T**(-1);
       800.00  Y  -10569.6463+2.77534156*T-28.42384*T*LN(T)
       -0.003189275*T**2+2.06638E-07*T**3+416969.05*T**(-1);
      2200.00  Y  -22468.6305+71.8176271*T-37.55014*T*LN(T)
       -6.158995E-06*T**2-4.22547E-09*T**3+3427512*T**(-1);
      6000.00  N !
$ N3(g)
 FUNCTION F12909T   298.15  +426260.222-44.8788468*T-24.40177*T*LN(T)
       -0.02510581*T**2+3.41313667E-06*T**3+61652.95*T**(-1);
       800.00  Y  +409926.892+144.323862*T-52.34995*T*LN(T)
       -0.0035522355*T**2+2.39819667E-07*T**3+1869491.5*T**(-1);
      2200.00  Y  +398090.062+216.588607*T-61.96494*T*LN(T)
       -5.55378E-05*T**2+1.47712917E-09*T**3+4654831*T**(-1);
      6000.00  N !
