Repository: sundmanbo/XMLTDB

# TDB-XMLT
Development of format for Calphad databases

This is the repository for the development of an XML type database format of Calphad databases

The Calphad databases contain thermodynamic model parameters for assessed systems such as Fe-C, Ni-Al etc normally published in scientific papers.  These assessments are fitted to experimental and theoretical data and use models to describe the dependence on T, P and constitution of the phases.  Currently various dialects of the TDB format is used for most such databases and this include bibliographic references to the assessments.

File: software/examples/hmns-03-ord.TDB (part 2 of 9)
$
$ ------------------------------------------------------------------------------
$ Nb
$
$ CBCC_A12 and CUB_A13 from 06Slu not included in unary
$
 PAR  G(BCC_A2,NB:VA),,                 +GHSERNB;,,                   N 91Din !
 PAR  G(A2_BCC,NB:VA),,                 +GHSERNB;,,                   N 91Din !
 PAR  G(FCC_A1,NB:VA),,                 +GHSERNB+13500+1.7*T;,,       N 91Din !
 PAR  G(A1_FCC,NB:VA),,                 +GHSERNB+13500+1.7*T;,,       N 91Din !
 PAR  G(HCP_A3,NB:VA),,                 +GHSERNB+10000+2.4*T;,,       N 91Din !
 PAR  G(CBCC_A12,NB:VA),,               +GHSERNB+17600;,,             N 06Slu !
 PAR  G(CUB_A13,NB:VA),,                +GHSERNB+22000;,,             N 06Slu !
 PAR  G(LIQUID,NB),,                    +GLIQNB;,,                    N 91Din !
$
 PAR  L(A2_BCC,NB,VA:VA;0),,            +150000;,,                    N 09Sun !
 PAR  G(B2_BCC,NB:VA:VA),,              +ZERO;,,                      N 09Sun !
 PAR  G(B2_BCC,VA:NB:VA),,              +ZERO;,,                      N 09Sun !
$
 PAR  G(AL3M_D022,NB:NB),,              +4*GHSERNB+80000;,,           N 09Wit !
 PAR  G(ALNB3_A15,NB:NB),,              +4*GHSERNB+19579.6;,,         N 08Zhu !
 PAR  G(C14_LAVES,NB:NB),,              +3*GHSERNB+49620;,,           N 12Liu !
 PAR  G(C15_LAVES,NB:NB),,              +3*GHSERNB+48600;,,           N 06Slu !
 PAR  G(MU_D85,NB:NB:NB:NB),,           +13*GHSERNB+227500;,,         N 12Liu !
 PAR  G(NBNI3_D0A,NB:NB),,              +4*GHSERNB+20000;,,           N 96Bol !
 PAR  G(OMEGA_C32,NB),,                 +GHSERNB+15000+2.4*T;,,       N 01Zha !
 PAR  G(SIGMA_D8B,NB:NB:NB),,           +30*GHSERNB+90000;,,          N 08Zhu !
$
 FUNCTION GHSERNB   298.15  -8519.353+142.045475*T-26.4711*T*LN(T)
       +2.03475E-04*T**2-3.5012E-07*T**3+93399*T**(-1);
      2750.00  Y  -37669.3+271.720843*T-41.77*T*LN(T)+1.528238E+32*T**(-9);
      6000.00  N !
 FUNCTION GLIQNB    298.15  +29781.555-10.816418*T+GHSERNB-3.06098E-23*T**7;
      2750.00  Y  -7499.398+260.756148*T-41.77*T*LN(T);
      6000.00  N !
 FUNCTION GFCCNB    298.15  +GHSERNB+13500+1.7*T;                      6000 N !
$ ------------------------------------------------------------------------------
$ Ni
$
$ FCC_A1 and LIQUID modified in unary 5.0 (slight change in upper T interval)
$ BCT_A5 added in unary 5.0
$
 PAR  G(FCC_A1,NI:VA),,                 +GHSERNI;                3000 N 91Din !
 PAR  TC(FCC_A1,NI:VA),,                  633.00;                3000 N 91Din !
 PAR  BMAG(FCC_A1,NI:VA),,                  0.52;                3000 N 91Din !
 PAR  G(A1_FCC,NI:VA),,                 +GHSERNI;                3000 N 91Din !
 PAR  TC(A1_FCC,NI:VA),,                  633.00;                3000 N 91Din !
 PAR  BMAG(A1_FCC,NI:VA),,                  0.52;                3000 N 91Din !
 PAR  G(BCC_A2,NI:VA),,                 +GHSERNI
             +8715.084-3.556*T;                                  3000 N 91Din !
 PAR  TC(BCC_A2,NI:VA),,                  575.00;                3000 N 91Din !
 PAR  BMAG(BCC_A2,NI:VA),,                  0.85;                3000 N 91Din !
 PAR  G(A2_BCC,NI:VA),,                 +GHSERNI
             +8715.084-3.556*T;                                  3000 N 91Din !
 PAR  TC(A2_BCC,NI:VA),,                  575.00;                3000 N 91Din !
 PAR  BMAG(A2_BCC,NI:VA),,                  0.85;                3000 N 91Din !
 PAR  G(HCP_A3,NI:VA),,                 +GHSERNI+1046+1.255*T;   3000 N 91Din !
 PAR  TC(HCP_A3,NI:VA),,                  633.00;                3000 N 91Din !
 PAR  BMAG(HCP_A3,NI:VA),,                  0.52;                3000 N 91Din !
$PAR  G(BCT_A5,NI),,                    +GHSERNI+10023-4.556*T;  3000 N 99Gho !
 PAR  G(CBCC_A12,NI:VA),,               +GHSERNI+3556;           3000 N 91Din !
 PAR  G(CUB_A13,NI:VA),,                +GHSERNI+2092;           3000 N 91Din !
 PAR  G(LIQUID,NI),,                    +GLIQNI;                 3000 N 91Din !
$
 PAR  L(A2_BCC,NI,VA:VA;0),,            +GB2NIVA+LB2NIVA;,,           N 99Dup1 !
 PAR  G(B2_BCC,VA:NI:VA),,              +0.5*GB2NIVA-0.5*LB2NIVA;,,   N 99Dup1 !
 PAR  G(B2_BCC,NI:VA:VA),,              +0.5*GB2NIVA-0.5*LB2NIVA;,,   N 99Dup1 !
$
 PAR  G(FE4N_L1,NI:VA),,                +4*GHSERNI+20000;,,          N 17Hal12 !
 PAR  G(C14_LAVES,NI:NI),,              +3*GHSERNI+56700;,,           N 06Slu !
 PAR  G(C36_LAVES,NI:NI),,              +ZERO;,,                      N 98Jac2 !
 PAR  G(NBNI3_D0A,NI:NI),,              +4*GHSERNI+20000;,,           N 96Bol !
 PAR  G(NI3TI_D024,NI:NI),,             +GHCPNI;,,                    N 91Din !
 PAR  G(NITI2,NI:NI),,                  +3*GHSERNI+15000;,,           N 99Dup2 !
$
 FUNCTION GHSERNI   298.15  -5179.159+117.854*T-22.096*T*LN(T)-0.0048407*T**2;
      1728.00  Y  -27840.62+279.134977*T-43.1*T*LN(T)+1.12754E+31*T**(-9);
      3000.00  N !
 FUNCTION GLIQNI    298.15  +16414.686-9.397*T+GHSERNI-3.82318E-21*T**7;
      1728.00  Y  -9549.817+268.597977*T-43.1*T*LN(T);
      3000.00  N !
 FUNCTION GBCCNI    298.15  +GHSERNI+8715.084-3.556*T;                 6000 N !
 FUNCTION GHCPNI    298.15  +GHSERNI+1046+1.255*T;                     6000 N !
$
$ With G(A2_BCC,VA:VA)=30*T the same amount must be subtracted from GB2NIVA.
 FUNCTION GB2NIVA   298.15  +162397.3-27.40575*T-30*T;                 6000 N !
 FUNCTION LB2NIVA   298.15  -64024.38+26.49419*T;                      6000 N !
$ ------------------------------------------------------------------------------
$ Si
$
 PAR  G(DIAMOND_A4,SI),,                +GHSERSI;                3600 N 91Din !
 PAR  G(FCC_A1,SI:VA),,                 +GHSERSI+51000-21.8*T;   3600 N 91Din !
 PAR  G(A1_FCC,SI:VA),,                 +GHSERSI+51000-21.8*T;   3600 N 91Din !
 PAR  G(BCC_A2,SI:VA),,                 +GHSERSI+47000-22.5*T;   3600 N 91Din !
 PAR  G(A2_BCC,SI:VA),,                 +GHSERSI+47000-22.5*T;   3600 N 91Din !
 PAR  G(HCP_A3,SI:VA),,                 +GHSERSI+49200-20.8*T;   3600 N 91Din !
 PAR  G(CBCC_A12,SI:VA),,               +GHSERSI+50208-20.377*T; 3600 N 91Din !
 PAR  G(CUB_A13,SI:VA),,                +GHSERSI+47279-20.377*T; 3600 N 91Din !
 PAR  G(LIQUID,SI),,                    +GLIQSI;                 3600 N 91Din !
$
 PAR  L(A2_BCC,SI,VA:VA;0),,            +150000;,,                    N 09Sun !
 PAR  G(B2_BCC,SI:VA:VA),,              +ZERO;,,                      N 09Sun !
 PAR  G(B2_BCC,VA:SI:VA),,              +ZERO;,,                      N 09Sun !
$
 PAR  G(CR3SI_A15,SI:SI:VA),,           +4*GHSERSI+208000-80*T;,,     N 94Cou !
 PAR  G(CRSI2_C40,SI:SI),,              +3*GHSERSI
             +82389.75-24.68504*T;,,                                  N 00Du1 !
 PAR  G(C14_LAVES,SI:SI),,              +3*GHSERSI+142380;,,          N 17Jac !
 PAR  G(C15_LAVES,SI:SI),,              +3*GHSERSI+15000;,,           N REFLAV !
 PAR  G(NB5SI3_D8L,SI:SI),,             +8*GHSERSI+40000;,,           N 09Gen !
 PAR  G(NBSI2_C40,SI:SI),,              +3*GHSERSI+15000;,,           N 09Gen !
 PAR  G(SIV3_A15,SI:SI),,               +4*GHSERSI+208000-80*T;,,     N 98Ran !
$
 PAR  G(GAS,SI),,                       +F8197T+RTLNP;,,              N 90SUB !
 PAR  G(GAS,SI2),,                      +F8227T+RTLNP;,,              N 90SUB !
 PAR  G(GAS,SI3),,                      +F8245T+RTLNP;,,              N 90SUB !
$
 FUNCTION GHSERSI   298.15  -8162.609+137.236859*T-22.8317533*T*LN(T)
       -0.001912904*T**2-3.552E-09*T**3+176667*T**(-1);
      1687.00  Y  -9457.642+167.281367*T-27.196*T*LN(T)-4.20369E+30*T**(-9);
      3600.00  N !
 FUNCTION GLIQSI    298.15  +50696.36-30.099439*T+GHSERSI+2.09307E-21*T**7;
      1687.00  Y  +40370.523+137.722298*T-27.196*T*LN(T);
      3600.00  N !
 FUNCTION GBCCSI    298.15  +GHSERSI+47000-22.5*T;               3600 N 91Din !
 FUNCTION GFCCSI    298.15  +GHSERSI+51000-21.8*T;               3600 N 91Din !
$ Si(g)
 FUNCTION F8197T    298.15  +444772.786-60709.2124*T**(-1)-27.6547439*T
       -21.0681554*T*LN(T)+3.99285396E-04*T**2-9.9554096E-08*T**3;
      2000.00  Y  +444116.957+762762.028*T**(-1)-38.3214094*T
       -19.3609998*T*LN(T)-9.76258996E-04*T**2+4.14151845E-08*T**3;
      4000.00  Y  +400678.285+22825602.8*T**(-1)+96.3062503*T
       -35.5990619*T*LN(T)+0.00175586581*T**2-4.58426236E-08*T**3;
      6000.00  N !
$ Si2(g)
 FUNCTION F8227T    298.15  +580605.171-8227.81508*T**(-1)-31.8482492*T
       -28.7155033*T*LN(T)-0.0094705886*T**2+1.76928808E-07*T**3;
       600.00  Y  +576928.698+444960.032*T**(-1)-3.54867845*T
       -32.2831164*T*LN(T)-0.0114310436*T**2+1.75212671E-06*T**3;
      1200.00  Y  +565230.011+1453776.82*T**(-1)+139.106857*T
       -53.3225696*T*LN(T)+0.00393279264*T**2-2.42637831E-07*T**3;
      2600.00  Y  +583134.867-3023002.76*T**(-1)+39.6531838*T
       -40.3154759*T*LN(T)-1.64330156E-04*T**2-5.40281315E-09*T**3;
      6000.00  N !
$ Si3(g)
 FUNCTION F8245T    298.15  +616635.909+234142.916*T**(-1)+129.920395*T
       -58.7282976*T*LN(T)-0.00312912992*T**2+5.00836655E-07*T**3;
      1000.00  Y  +614516.828+384664.408*T**(-1)+160.460124*T
       -63.3670984*T*LN(T)+9.95168584E-04*T**2-1.50930827E-07*T**3;
      2900.00  Y  +630336.932-1798745.53*T**(-1)+58.7146891*T
       -49.9352032*T*LN(T)-0.00334104952*T**2+9.15842733E-08*T**3;
      6000.00  N !
$ ------------------------------------------------------------------------------
$ Ti
$
$ BCT_A5 added in unary 3.0
$
 PAR  G(HCP_A3,TI:VA),,                 +GHSERTI;                4000 N 91Din !
 PAR  G(BCC_A2,TI:VA),,                 +GBCCTI;                 4000 N 91Din !
 PAR  G(A2_BCC,TI:VA),,                 +GBCCTI;                 4000 N 91Din !
 PAR  G(FCC_A1,TI:VA),,                 +GHSERTI+6000-0.1*T;     4000 N 91Din !
 PAR  G(A1_FCC,TI:VA),,                 +GHSERTI+6000-0.1*T;     4000 N 91Din !
$PAR  G(DIAMOND_A4,TI),,                +GHSERTI+25000;          4000 N 91Din !
$PAR  G(BCT_A5,TI),,                    +GHSERTI+4602.2;         3000 N SGCOST !
 PAR  G(CBCC_A12,TI:VA),,               +GHSERTI+4602.2;         4000 N 91Din !
 PAR  G(CUB_A13,TI:VA),,                +GHSERTI+7531.2;         4000 N 91Din !
 PAR  G(LIQUID,TI),,                    +GLIQTI;                 4000 N 91Din !
$
 PAR  L(A2_BCC,TI,VA:VA;0),,            +150000;,,                    N 09Sun !
 PAR  G(B2_BCC,TI:VA:VA),,              +ZERO;,,                      N 09Sun !
 PAR  G(B2_BCC,VA:TI:VA),,              +ZERO;,,                      N 09Sun !
$
 PAR  G(AL3M_D022,TI:TI),,              +4*GHSERTI+80000;,,           N 08Wit !
 PAR  G(AL3TI_LT,TI:TI),,               +4*GHSERTI+80000;,,           N 08Wit !
 PAR  G(AL5TI2,TI:TI),,                 +7*GHSERTI+55000;,,           N 08Wit !
 PAR  G(AL2TI,TI:TI),,                  +3*GHSERTI+15000;,,           N 08Wit !
 PAR  G(ALTI_L10,TI:TI),,               +2*GFCCTI;,,                  N 08Wit !
 PAR  G(ALTI3_D019,TI:TI),,             +4*GHSERTI+20;,,              N 08Wit !
 PAR  G(FE2TI_C14,TI:TI),,              +3*GHSERTI+15000;        4000 N REFLAV !
$PAR  G(C14_LAVES,TI:TI),,              +3*GFCCTI+57600;,,            N 06Slu !
$PAR  G(C15_LAVES,TI:TI),,              +3*GFCCTI+60900;,,            N 06Slu !
$PAR  G(C36_LAVES,TI:TI),,              +3*GFCCTI+59100;,,            N 13Slu !
 PAR  G(C14_LAVES,TI:TI),,              +3*GHSERTI+45000;,,           N 17Hal2 !
 PAR  G(C15_LAVES,TI:TI),,              +3*GHSERTI+48300;,,           N 17Hal2 !
 PAR  G(C36_LAVES,TI:TI),,              +3*GHSERTI+46500;,,           N 17Hal2 !
 PAR  G(NITI2,TI:TI),,                  +3*GHSERTI+15000;,,           N 99Dup2 !
 PAR  G(OMEGA_C32,TI),,                 +GHSERTI+1886.7-0.1561*T;,,   N 01Zha !
 PAR  G(SI3TI5_D88,TI:TI:TI),,          +8*GHSERTI+40000+20*T;,,      N 96Sei !
$
 FUNCTION GHSERTI   298.15  -8059.921+133.615208*T-23.9933*T*LN(T)
       -0.004777975*T**2+1.06716E-07*T**3+72636*T**(-1);
       900.00  Y  -7811.815+132.988068*T-23.9887*T*LN(T)
       -0.0042033*T**2-9.0876E-08*T**3+42680*T**(-1);
      1155.00  Y  +908.837+66.976538*T-14.9466*T*LN(T)
       -0.0081465*T**2+2.02715E-07*T**3-1477660*T**(-1);
      1941.00  Y  -124526.786+638.806871*T-87.2182461*T*LN(T)
       +0.008204849*T**2-3.04747E-07*T**3+36699805*T**(-1);
      4000.00  N !
 FUNCTION GBCCTI    298.15  -1272.064+134.71418*T-25.5768*T*LN(T)
       -6.63845E-04*T**2-2.78803E-07*T**3+7208*T**(-1);
      1155.00  Y  +6667.385+105.366379*T-22.3771*T*LN(T)
       +0.00121707*T**2-8.4534E-07*T**3-2002750*T**(-1);
      1941.00  Y  +26483.26-182.426471*T+19.0900905*T*LN(T)
       -0.02200832*T**2+1.228863E-06*T**3+1400501*T**(-1);
      4000.00  N !
 FUNCTION GLIQTI    298.15  +12194.415-6.980938*T+GHSERTI;
      1300.00  Y  +369519.198-2554.0225*T+342.059267*T*LN(T)
       -0.163409355*T**2+1.2457117E-05*T**3-67034516*T**(-1);
      1941.00  Y  -19887.066+298.7367*T-46.29*T*LN(T);
      4000.00  N !
 FUNCTION GFCCTI    298.15  +GHSERTI+6000-0.1*T;                       4000 N !
$ ------------------------------------------------------------------------------
$ V
$
 PAR  G(BCC_A2,V:VA),,                  +GHSERVV;                4000 N 91Din !
 PAR  G(A2_BCC,V:VA),,                  +GHSERVV;                4000 N 91Din !
 PAR  G(FCC_A1,V:VA),,                  +GHSERVV+7500+1.7*T;     4000 N 91Din !
 PAR  G(A1_FCC,V:VA),,                  +GHSERVV+7500+1.7*T;     4000 N 91Din !
 PAR  G(HCP_A3,V:VA),,                  +GHSERVV+4000+2.4*T;     4000 N 91Din !
 PAR  G(CBCC_A12,V:VA),,                +GHSERVV+9000;           4000 N 91Din !
 PAR  G(CUB_A13,V:VA),,                 +GHSERVV+10000;          4000 N 91Din !
 PAR  G(LIQUID,V),,                     +GLIQVV;                 4000 N 91Din !
$
 PAR  L(A2_BCC,V,VA:VA;0),,             +150000;,,                    N 09Sun !
 PAR  G(B2_BCC,V:VA:VA),,               +ZERO;,,                      N 09Sun !
 PAR  G(B2_BCC,VA:V:VA),,               +ZERO;,,                      N 09Sun !
$
 PAR  G(C14_LAVES,V:V),,                +3*GHSERVV+36983;,,           N 13Khv2 !
 PAR  G(SIGMA_D8B,V:V:V),,              +30*GHSERVV+100000;,,         N 02Sun2 !
 PAR  G(SIV3_A15,V:V),,                 +4*GHSERVV+18000+10*T;,,      N 98Ran !
$
 FUNCTION GHSERVV   298.15  -7930.43+133.346053*T-24.134*T*LN(T)
       -0.003098*T**2+1.2175E-07*T**3+69460*T**(-1);
       790.00  Y  -7967.842+143.291093*T-25.9*T*LN(T)
       +6.25E-05*T**2-6.8E-07*T**3;
      2183.00  Y  -41689.864+321.140783*T-47.43*T*LN(T)+6.44389E+31*T**(-9);
      4000.00  N !
 FUNCTION GLIQVV    298.15  +20764.117-9.455552*T+GHSERVV-5.19136E-22*T**7;
      2183.00  Y  -19617.51+311.055983*T-47.43*T*LN(T);
      4000.00  N !
 FUNCTION GFCCVV    298.15  +GHSERVV+7500+1.7*T;                       6000 N !
$ ------------------------------------------------------------------------------
$ Va
$
 PAR  G(A2_BCC,VA:VA),,                 +30*T;,,                      N 09Sun !
$PAR  G(A2_BCC,VA:VA),,                 +ZERO;,,                      N 99Dup1 !
$PAR  L(A2_BCC,VA,*:VA;0),,             +LB2VA;,,                     N 01Sun !
$
$FUNCTION LB2VA     298.15  +100*T;                                    6000 N !
$ ------------------------------------------------------------------------------
$ Binary systems
$ ------------------------------------------------------------------------------
$ Al-C
$
$ From J. Groebner et al. 1995 (included in LB Vol. 1).
$
$ J. Groebner, H.L. Lukas, F. Aldinger, J. Alloys Compd., 220, 8-14(1995)
$ 
$ A misprint in the parameter list was corrected in 96Gro.
$ No parameters for fcc are included in 95Gro or 96Gro.
$
$ Reasonable parameters for fcc and bcc added by Connetable et al. 2008
$
$ Checked against LB and paper. Checked at 6000 K.
$
 PAR  L(LIQUID,AL,C;0),,                +40861.02-33.21138*T;,,       N 95Gro !
$
 PAR  G(FCC_A1,AL:C),,                  +GHSERAL+GHSERCC+81000;,,     N 08Con !
 PAR  L(FCC_A1,AL:C,VA;0),,             -80000+8*T;,,                 N 08Con !
$
 PAR  G(A1_FCC,AL:C),,                  +GHSERAL+GHSERCC+81000;,,     N 08Con !
 PAR  L(A1_FCC,AL:C,VA;0),,             -80000+8*T;,,                 N 08Con !
$
 PAR  G(AL4C3_D71,AL:C),,               +GAL4C3S;,,                   N 95Gro !
$
$ metastable
$
 PAR  G(BCC_A2,AL:C),,                  +GHSERAL+3*GHSERCC
             +100000+80*T;,,                                          N 08Con !
 PAR  L(BCC_A2,AL:C,VA;0),,             +130000+14*T;,,               N 08Con !
$
 PAR  G(A2_BCC,AL:C),,                  +GHSERAL+3*GHSERCC
             +100000+80*T;,,                                          N 08Con !
 PAR  L(A2_BCC,AL:C,VA;0),,             +130000+14*T;,,               N 08Con !
$
 PAR  G(B2_BCC,AL:AL:C),,               +ZERO;,,                      N 08Con !
 PAR  G(B2_BCC,AL:VA:C),,               +ZERO;,,                      N 08Con !
 PAR  G(B2_BCC,VA:AL:C),,               +ZERO;,,                      N 08Con !
$
 PAR  G(HCP_A3,AL:C),,                  +GHSERAL+0.5*GHSERCC
             +25000-4*T;,,                                            N 18Tan1 !
 PAR  L(HCP_A3,AL:C,VA;0),,             -25000+10*T;,,                N 18Tan1 !
$
 PAR  G(CBCC_A12,AL:C),,                +GHSERAL+GHSERCC+81000;,,     N 18Tan1 !
 PAR  G(CUB_A13,AL:C),,                 +GHSERAL+GHSERCC+81000;,,     N 18Tan1 !
$
 PAR  L(DIAMOND_A4,AL,C;0),,            +80*T;,,                      N 96Gro !
$
 PAR  G(KAPPA_E21,AL:AL:C),,            +4*GHSERAL+GHSERCC+48000;,,   N 18Tan1 !
$
 PAR  G(MAX_PHASE,AL:AL:C),,            +3*GHSERAL+GHSERCC+120000;,,  N 06Hal1 !
$
 FUNCTION GAL4C3S   298.15  -286001.52+1030.27302*T-161.709142*T*LN(T)
       -0.01152276*T**2+2450000*T**(-1)+7E-07*T**3;
      6000.00  N !
$ ------------------------------------------------------------------------------
$ Al-Cr
$
$ From N. Saunders 1998 (included in LB Vol. 1).
$
$ N. Saunders, COST 507, Final report round 2, 1998.
$
$ Checked against LB. Checked at 6000 K.
$
$ In the LBall-v7 database the high-temperature (instead of the low-temperature)
$ Al8Cr5 phase has incorrectly been assigned the Strukturbericht D8_10.
$
$ The hcp interaction is only in the COST database, not in the book.
$ In the NIST-Ni0209 database, the fcc interaction is used for hcp as well.
$
$ Helander and Tolochko (J. Phase Equilib., 20, 57-60(1999)) showed
$ experimentally that there is a small region of B2 in the Al-Cr system.
$ Ordering with a TC of 1260 K and 1300 K was added by Subasic and
$ Dinsdale (COST), respectively. When adding this to the description by
$ Saunders, the bcc phase becomes ordered at low T as well and gets a
$ retrograde solvus and destabilisation of AlCr2 at low T. Dupin chose a
$ smaller ordering energy (without a stable B2 region) to avoid this.
$
 PAR  L(LIQUID,AL,CR;0),,               -29000;,,                     N 98Sau1 !
 PAR  L(LIQUID,AL,CR;1),,               -11000;,,                     N 98Sau1 !
$
 PAR  L(BCC_A2,AL,CR:VA;0),,            -54900+10*T;,,                N 98Sau1 !
 PAR  L(A2_BCC,AL,CR:VA;0),,            -54900+10*T;,,                N 98Sau1 !
$
$PAR  G(B2_BCC,AL:CR:VA),,              -10481.27;,,                  N 00Sub2 !
$PAR  G(B2_BCC,CR:AL:VA),,              -10481.27;,,                  N 00Sub2 !
$PAR  G(B2_BCC,CR:AL:VA;0),,            -1300*R;,,                    N COST !
$PAR  G(B2_BCC,AL:CR:VA;0),,            -1300*R;,,                    N COST !
 PAR  G(B2_BCC,AL:CR:VA;0),,            -2000;,,                      N 01Dup !
 PAR  G(B2_BCC,CR:AL:VA;0),,            -2000;,,                      N 01Dup !
$
 PAR  L(FCC_A1,AL,CR:VA;0),,            -45900+6*T;,,                 N 98Sau1 !
 PAR  L(A1_FCC,AL,CR:VA;0),,            -45900+6*T;,,                 N 98Sau1 !
$
 PAR  G(FCC_4SL,AL:AL:AL:CR:VA),,       +GFAL3CR;,,                   N 01Dup !
 PAR  G(FCC_4SL,AL:AL:CR:CR:VA),,       +GFAL2CR2;,,                  N 01Dup !
 PAR  G(FCC_4SL,AL:CR:CR:CR:VA),,       +GFALCR3;,,                   N 01Dup !
$
 PAR  G(AL13CR2,AL:CR),,                +13*GHSERAL+2*GHSERCR
             -174405+22.2*T;,,                                        N 98Sau1 !
 PAR  G(AL11CR2,AL:AL:CR),,             +11*GHSERAL+2*GHSERCR
             -175500+25.805*T;,,                                      N 98Sau1 !
 PAR  G(AL4CR,AL:CR),,                  +4*GHSERAL+GHSERCR
             -89025+19.05*T;,,                                        N 98Sau1 !
 PAR  G(AL9CR4_H,AL:CR),,               +9*GHSERAL+4*GHSERCR
             -134433-56.16*T;,,                                       N 98Sau1 !
 PAR  G(AL9CR4_L,AL:CR),,               +9*GHSERAL+4*GHSERCR
             -230750+16.094*T;,,                                      N 98Sau1 !
 PAR  G(AL8CR5_D82,AL:CR),,             +8*GHSERAL+5*GHSERCR
             -147732-58.5*T;,,                                        N 98Sau1 !
 PAR  G(AL8CR5_D810,AL:CR),,            +8*GHSERAL+5*GHSERCR
             -229515;,,                                               N 98Sau1 !
 PAR  G(ALCR2_C11B,AL:CR),,             +GHSERAL+2*GHSERCR
             -32700-8.79*T;,,                                         N 98Sau1 !
$
$ metastable
$
$PAR  L(HCP_A3,AL,CR:VA;0),,            -35000+6*T;,,                 N COST !
 PAR  L(HCP_A3,AL,CR:VA;0),,            -45900+6*T;,,                 N 15Liu !
$
 PAR  G(SIGMA_D8B,AL:CR:AL),,           +10*GHSERAL+4*GHSERCR+16*GBCCAL
             +161148;,,                                               N 15Liu !
 PAR  G(SIGMA_D8B,AL:CR:CR),,           +10*GHSERAL+20*GHSERCR
             +47886;,,                                                N 15Liu !
$
 FUNCTION U1FALCR   298.15  -830;                                      6000 N !
 FUNCTION L1FALCR   298.15  0.0;                                       6000 N !
 FUNCTION GFALCR3   298.15  +3*U1FALCR;                                6000 N !
 FUNCTION GFAL2CR2  298.15  +4*U1FALCR;                                6000 N !
 FUNCTION GFAL3CR   298.15  +3*U1FALCR;                                6000 N !
$ ------------------------------------------------------------------------------
$ Al-Fe
$
$ B. Sundman, I. Ohnuma, N. Dupin, U.R. Kattner, S.G. Fries,
$ Acta Mater., 57, 2896-2908(2009).
$
$ Checked against paper. Checked at 6000 K.
$
$ This dataset gives the same results as the .tdb submitted with the paper.
$
$ The invariant equilibria involving B2 are at 1378 and 1495 K instead of
$ 1362 and 1499 K as given in the paper.
$
$ The ordering parameters for the bcc-4SL and bcc-2SL phases in the paper
$ are to some extent different from those in the accompanying .tdb and some
$ are probably incorrect.
$
$ The metastable fcc description is much improved compared to previous datasets.
$
$ This datasets contains 4SL fcc (FCC_4SL + A1_FCC) and bcc (BCC_4SL + A2_BD3)
$ and 2SL bcc with vacancies (B2_BCC + A2_BCC). Option B is not used.
$
$ The B2_BCC interaction is written partially with wildcards in the tdb from
$ 13Lin. This makes a difference in the Al-Fe-Mn ternary.
$
 PAR  L(LIQUID,AL,FE;0),,               -88090+19.8*T;,,              N 09Sun !
 PAR  L(LIQUID,AL,FE;1),,               -3800+3*T;,,                  N 09Sun !
 PAR  L(LIQUID,AL,FE;2),,               -2000;,,                      N 09Sun !
$
 PAR  L(FCC_A1,AL,FE:VA;0),,            -104700+30.65*T;,,            N 08Con !
 PAR  L(FCC_A1,AL,FE:VA;1),,            +30000-7*T;,,                 N 09Sun !
 PAR  L(FCC_A1,AL,FE:VA;2),,            +32200-17*T;,,                N 09Sun !
$
 PAR  L(A1_FCC,AL,FE:VA;0),,            -104700+30.65*T;,,            N 08Con !
 PAR  L(A1_FCC,AL,FE:VA;1),,            +30000-7*T;,,                 N 09Sun !
 PAR  L(A1_FCC,AL,FE:VA;2),,            +32200-17*T;,,                N 09Sun !
$
 PAR  G(FCC_4SL,FE:FE:FE:AL:VA),,       +GFALFE3;,,                   N 08Con !
 PAR  G(FCC_4SL,FE:FE:AL:AL:VA),,       +GFAL2FE2;,,                  N 08Con !
 PAR  G(FCC_4SL,FE:AL:AL:AL:VA),,       +GFAL3FE;,,                   N 08Con !
 PAR  L(FCC_4SL,AL,FE:*:*:*:VA;0),,     +L0FALFE;,,                   N 08Con !
 PAR  L(FCC_4SL,AL,FE:AL,FE:*:*:VA;0),, +SFALFE;,,                    N 08Con !
$
 PAR  L(BCC_A2,AL,FE:VA;0),,            -122960+31.9888*T;,,          N 93Sei !
 PAR  L(BCC_A2,AL,FE:VA;1),,            +2945.2;,,                    N 93Sei !
 PAR  TC(BCC_A2,AL,FE:VA;0),,            -438;,,                      N 09Sun !
 PAR  TC(BCC_A2,AL,FE:VA;1),,           -1720;,,                      N 09Sun !
$
 PAR  L(A2_BCC,AL,FE:VA;0),,            -122960+31.9888*T;,,          N 93Sei !
 PAR  L(A2_BCC,AL,FE:VA;1),,            +2945.2;,,                    N 93Sei !
 PAR  TC(A2_BCC,AL,FE:VA;0),,            -438;,,                      N 09Sun !
 PAR  TC(A2_BCC,AL,FE:VA;1),,           -1720;,,                      N 09Sun !
$
 PAR  G(B2_BCC,AL:FE:VA),,              +GB2ALFE;,,                   N 09Sun !
 PAR  G(B2_BCC,FE:AL:VA),,              +GB2ALFE;,,                   N 09Sun !
 PAR  L(B2_BCC,AL,FE:AL:VA;0),,         +5600;,,                      N 09Sun !
 PAR  L(B2_BCC,AL:AL,FE:VA;0),,         +5600;,,                      N 09Sun !
 PAR  L(B2_BCC,FE:AL,FE:VA;0),,         -1400+2.4*T;,,                N 09Sun !
 PAR  L(B2_BCC,AL,FE:FE:VA;0),,         -1400+2.4*T;,,                N 09Sun !
 PAR  L(B2_BCC,AL,FE:*:VA;0),,          +2*UB2ALFE;,,                 N 09Sun !
 PAR  L(B2_BCC,*:AL,FE:VA;0),,          +2*UB2ALFE;,,                 N 09Sun !
 PAR  L(B2_BCC,AL,FE:*:VA;1),,          -524;,,                       N 09Sun !
 PAR  L(B2_BCC,*:AL,FE:VA;1),,          -524;,,                       N 09Sun !
 PAR  L(B2_BCC,AL,FE:*:VA;2),,          -1560;,,                      N 09Sun !
 PAR  L(B2_BCC,*:AL,FE:VA;2),,          -1560;,,                      N 09Sun !
 PAR  L(B2_BCC,AL,FE:AL,FE:VA;0),,      -8400-4.8*T;,,                N 09Sun !
 PAR  TC(B2_BCC,FE:AL:VA),,             +2*UTCBALFE;,,                N 09Sun !
 PAR  TC(B2_BCC,AL:FE:VA),,             +2*UTCBALFE;,,                N 09Sun !
 PAR  TC(B2_BCC,AL,FE:*:VA;0),,         -2*UTCBALFE;,,                N 09Sun !
 PAR  TC(B2_BCC,*:AL,FE:VA;0),,         -2*UTCBALFE;,,                N 09Sun !
 PAR  BMAG(B2_BCC,FE:AL:VA),,           +2*UBMBALFE;,,                N 09Sun !
 PAR  BMAG(B2_BCC,AL:FE:VA),,           +2*UBMBALFE;,,                N 09Sun !
 PAR  BMAG(B2_BCC,AL,FE:*:VA;0),,       +2*BM0BALFE;,,                N 09Sun !
 PAR  BMAG(B2_BCC,*:AL,FE:VA;0),,       +2*BM0BALFE;,,                N 09Sun !
 PAR  BMAG(B2_BCC,AL,FE:*:VA;1),,       +2*BM1BALFE;,,                N 09Sun !
 PAR  BMAG(B2_BCC,*:AL,FE:VA;1),,       +2*BM1BALFE;,,                N 09Sun !
 PAR  BMAG(B2_BCC,AL,FE:*:VA;2),,       +2*BM2BALFE;,,                N 09Sun !
 PAR  BMAG(B2_BCC,*:AL,FE:VA;2),,       +2*BM2BALFE;,,                N 09Sun !
$
 PAR  G(AL13FE4,AL:FE:AL),,             +0.765*GHSERAL+0.235*GHSERFE
             -30680+7.4*T;,,                                          N 09Sun !
 PAR  G(AL13FE4,AL:FE:VA),,             +0.6275*GHSERAL+0.235*GHSERFE
             -28100+7.4*T;,,                                          N 09Sun !
$
 PAR  G(AL5FE2,AL:FE),,                 +5*GHSERAL+2*GHSERFE
             -235600+54*T;,,                                          N 09Sun !
$
 PAR  G(AL2FE,AL:FE),,                  +2*GHSERAL+GHSERFE
             -104000+23*T;,,                                          N 09Sun !
$
 PAR  G(AL8FE5_D82,FE:AL),,             +8*GHSERFE+5*GBCCAL
             +200000+36*T;,,                                          N 09Sun !
 PAR  G(AL8FE5_D82,AL:FE),,             +8*GBCCAL+5*GHSERFE
             -394000+36*T;,,                                          N 09Sun !
 PAR  L(AL8FE5_D82,AL,FE:FE;0),,        -174000;,,                    N 09Sun !
 PAR  L(AL8FE5_D82,AL:AL,FE;0),,        -100000;,,                    N 09Sun !
$
$ metastable
$
$PAR  L(HCP_A3,AL,FE:VA;0),,            -106903+20*T;,,               N 97Jan !
 PAR  L(HCP_A3,AL,FE:VA;0),,            -100000+20*T;,,               N 13Lin !
 PAR  L(CBCC_A12,AL,FE:VA;0),,          +ZERO;,,                      N 97Jan !
 PAR  L(CUB_A13,AL,FE:VA;0),,           -117900+23.2*T;,,             N 13Lin !
 PAR  L(CUB_A13,AL,FE:VA;1),,           +64700-44*T;,,                N 13Lin !
$
 PAR  G(AL5CO2_D811,AL:FE),,            +5*GHSERAL+2*GHSERFE
             -227973.9+50.2831*T;,,                                   N 09Zha2 !
$
$ The source of the Al6Mn and Al4Mn parameters in the tdb from 13Lin are given
$ as the COST version of Ake's Al-Fe-Mn, but these are not the parameters that
$ are in the COST database.
$PAR  G(AL6MN_D2H,AL:FE),,              +6*GHSERAL+GHSERFE
$            -130984+38.5*T;,,                                        N 98Jan2 !
 PAR  G(AL6MN_D2H,AL:FE),,              +6*GHSERAL+GHSERFE
             -105013+32.659298*T;,,                                   N 13Lin !
$PAR  G(AL4MN_MU,AL:FE),,               +4*GHSERAL+GHSERFE
$            -131445+50.0*T;,,                                        N 98Jan2 !
 PAR  G(AL4MN_MU,AL:FE),,               +4*GHSERAL+GHSERFE
             -105661+34.761*T;,,                                      N 13Lin !
 PAR  G(AL3NI_D011,AL:FE),,             +0.75*GHSERAL+0.25*GHSERFE
             -17925.66;,,                                             N 09Zha2 !
 PAR  G(AL3NI2_D513,AL:FE:VA),,         +3*GHSERAL+2*GHSERFE
             -64790.16;,,                                             N 09Zha2 !
$
 PAR  G(KAPPA_E21,AL:FE:VA),,           +GHSERAL+3*GFCCFE
             -87000+9.2*T;,,                                          N 18Tan2 !
$ Fe:Al:Va = Al:Al:C + Al:Fe:Va + Fe:Fe:C - 2*Al:Fe:C
 PAR  G(KAPPA_E21,FE:AL:VA),,           +3*GHSERFE+GHSERAL
             +266000-86.2*T;,,                                        N 18Tan2 !
 PAR  L(KAPPA_E21,AL:AL,FE:VA;0),,      -120000;,,                    N 18Tan2 !
$
 PAR  G(M5C2,FE:AL),,                   +5*GHSERFE+2*GHSERAL;,,       N 18Tan2 !
$
 FUNCTION U1FALFE   298.15  -4000+T;                                   6000 N !
$ Function below from Connetable 2008
$FUNCTION GFALFE3   298.15  +3*U1FALFE-4000;                           6000 N !
$ Function below from Sundman 2009
 FUNCTION GFALFE3   298.15  +3*U1FALFE-3500;                           6000 N !
 FUNCTION GFAL2FE2  298.15  +4*U1FALFE;                                6000 N !
 FUNCTION GFAL3FE   298.15  +3*U1FALFE+9000;                           6000 N !
 FUNCTION SFALFE    298.15  +U1FALFE;                                  6000 N !
 FUNCTION L0FALFE   298.15  +ZERO;                                     6000 N !
$
$ Note that UB2ALFE corresponds to 1.5 bonds
 FUNCTION UB1ALFE   298.15  -4023-1.14*T;                              6000 N !
 FUNCTION UB2ALFE   298.15  -1973-2*T;                                 6000 N !
 FUNCTION GBAL3FE   298.15  +2*UB1ALFE+UB2ALFE+3900;                   6000 N !
 FUNCTION GB2ALFE   298.15  +4*UB1ALFE;                                6000 N !
 FUNCTION GB32ALFE  298.15  +2*UB1ALFE+2*UB2ALFE;                      6000 N !
 FUNCTION GBALFE3   298.15  +2*UB1ALFE+UB2ALFE-70+0.5*T;               6000 N !
 FUNCTION L0BALFE   298.15  +ZERO;                                     6000 N !
 FUNCTION L1BALFE   298.15  -634+0.68*T;                               6000 N !
 FUNCTION L2BALFE   298.15  -190;                                      6000 N !
 FUNCTION UTCBALFE  298.15  -125;                                      6000 N !
 FUNCTION TC0BALFE  298.15  -UTCBALFE;                                 6000 N !
 FUNCTION UBMBALFE  298.15  -1.36;                                     6000 N !
 FUNCTION BM0BALFE  298.15  -0.3;                                      6000 N !
 FUNCTION BM1BALFE  298.15  -0.8;                                      6000 N !
 FUNCTION BM2BALFE  298.15  +0.2;                                      6000 N !
$ ------------------------------------------------------------------------------
$ Al-Mn
$
$ D. Djurovic, unpublished work, 2012.
$  
$ Based on the description from 07Du with fcc and bcc ordering added.
$ Disordered fcc and Al11Mn4-ht have been modified. 
$
$ The new fcc interactions for the disordered state were not included in
$ Al-Fe-Mn from 13Lin, and therefore also not here.
$
$ There is an inverse miscibility gap with a minimum at 4277 K and x(Mn)=0.29.
$
$ A number of metastable phases have been observed in this system:
$ pi-Al4Mn (oC152), Al10Mn3 (also phi-AlMn; hP26), L10. And some quasicryst.
$ phases: T-AlMn (decagonal at Al4Mn), i-AlMn (icosahedral at Al4Mn).
$ Phase with unknown status: Al78Mn22 (oC1233).
$
 PAR  L(LIQUID,AL,MN;0),,               -70584.9+28.22693*T;,,        N 07Du !
 PAR  L(LIQUID,AL,MN;1),,               -13293.5+9.82551*T;,,         N 07Du !
$
 PAR  L(FCC_A1,AL,MN:VA;0),,            -69938+27.17958*T;,,          N 07Du !
 PAR  L(FCC_A1,AL,MN:VA;1),,            +8248.9;,,                    N 07Du !
$PAR  L(FCC_A1,AL,MN:VA;0),,            +LDF0ALMN;,,                  N 12Dju !
$PAR  L(FCC_A1,AL,MN:VA;1),,            +LDF1ALMN;,,                  N 12Dju !
$PAR  L(FCC_A1,AL,MN:VA;2),,            +LDF2ALMN;,,                  N 12Dju !
$
 PAR  L(A1_FCC,AL,MN:VA;0),,            -69938+27.17958*T;,,          N 07Du !
 PAR  L(A1_FCC,AL,MN:VA;1),,            +8248.9;,,                    N 07Du !
$PAR  L(A1_FCC,AL,MN:VA;0),,            +LDF0ALMN;,,                  N 12Dju !
$PAR  L(A1_FCC,AL,MN:VA;1),,            +LDF1ALMN;,,                  N 12Dju !
$PAR  L(A1_FCC,AL,MN:VA;2),,            +LDF2ALMN;,,                  N 12Dju !
$
 PAR  G(FCC_4SL,AL:AL:AL:MN:VA),,       +GFAL3MN;,,                   N 12Dju !
 PAR  G(FCC_4SL,AL:AL:MN:MN:VA),,       +GFAL2MN2;,,                  N 12Dju !
 PAR  G(FCC_4SL,AL:MN:MN:MN:VA),,       +GFALMN3;,,                   N 12Dju !
 PAR  L(FCC_4SL,AL,MN:*:*:*:VA;0),,     +L0FALMN;,,                   N 12Dju !
 PAR  L(FCC_4SL,AL,MN:*:*:*:VA;1),,     +L1FALMN;,,                   N 12Dju !
 PAR  L(FCC_4SL,AL,MN:*:*:*:VA;2),,     +L2FALMN;,,                   N 12Dju !
 PAR  L(FCC_4SL,AL,MN:AL,MN:*:*:VA;0),, +SFALMN;,,                    N 12Dju !
$
 PAR  L(BCC_A2,AL,MN:VA;0),,            -111336.2+44.48059*T;,,       N 07Du !
 PAR  L(BCC_A2,AL,MN:VA;1),,            -68691.8+44.52653*T;,,        N 07Du !
$
 PAR  L(A2_BCC,AL,MN:VA;0),,            -111336.2+44.48059*T;,,       N 07Du !
 PAR  L(A2_BCC,AL,MN:VA;1),,            -68691.8+44.52653*T;,,        N 07Du !
$
 PAR  G(B2_BCC,AL:MN:VA),,              +GB22ALMN;,,                  N 12Dju !
 PAR  G(B2_BCC,MN:AL:VA),,              +GB22ALMN;,,                  N 12Dju !
 PAR  L(B2_BCC,AL,MN:AL:VA;0),,         +LALMN0AL;,,                  N 12Dju !
 PAR  L(B2_BCC,AL,MN:AL:VA;1),,         +L11BALMN;,,                  N 12Dju !
 PAR  L(B2_BCC,AL,MN:MN:VA;0),,         +LALMN0MN;,,                  N 12Dju !
 PAR  L(B2_BCC,AL,MN:MN:VA;1),,         +L11BALMN;,,                  N 12Dju !
 PAR  L(B2_BCC,AL:AL,MN:VA;0),,         +LALMN0AL;,,                  N 12Dju !
 PAR  L(B2_BCC,AL:AL,MN:VA;1),,         +L11BALMN;,,                  N 12Dju !
 PAR  L(B2_BCC,MN:AL,MN:VA;0),,         +LALMN0MN;,,                  N 12Dju !
 PAR  L(B2_BCC,MN:AL,MN:VA;1),,         +L11BALMN;,,                  N 12Dju !
$
 PAR  L(HCP_A3,AL,MN:VA;0),,            -95264.1+33.09659*T;,,        N 07Du !
 PAR  L(HCP_A3,AL,MN:VA;1),,            -56880.6+43.14119*T;,,        N 07Du !
 PAR  L(HCP_A3,AL,MN:VA;2),,            +14430.2;,,                   N 07Du !
$
 PAR  L(CBCC_A12,AL,MN:VA;0),,          -63000+21*T;,,                N 07Du !
$
 PAR  L(CUB_A13,AL,MN:VA;0),,           -118512.3+52.73979*T;,,       N 07Du !
 PAR  L(CUB_A13,AL,MN:VA;1),,           -3174.9;,,                    N 07Du !
$
 PAR  G(AL12MN,AL:MN),,                 +12*GHSERAL+GHSERMN
             -110389.5+36.7965*T;,,                                   N 07Du !
 PAR  G(AL6MN_D2H,AL:MN),,              +6*GHSERAL+GHSERMN
             -109090.8+35.21609*T;,,                                  N 07Du !
 PAR  G(AL4MN_LAMBDA,AL:MN),,           +0.81162*GHSERAL
             +0.18838*GHSERMN-20546.3+6.84875*T;,,                    N 07Du !
 PAR  G(AL4MN_MU,AL:MN),,               +4*GHSERAL+GHSERMN
             -109088.5+36.6647*T;,,                                   N 07Du !
 PAR  G(AL11MN4_LT,AL:MN),,             +11*GHSERAL+4*GHSERMN
             -350550+97.89915*T;,,                                    N 07Du !
$
 PAR  G(AL11MN4_HT,AL:AL:MN),,          +11*GHSERAL+2*GHSERMN
             -188274+42.7085*T;,,                                     N 12Dju !
 PAR  G(AL11MN4_HT,AL:MN:MN),,          +9*GHSERAL+4*GHSERMN
             -267814+42.9040*T;,,                                     N 12Dju !
 PAR  L(AL11MN4_HT,AL:AL,MN:MN;0),,     +20080;,,                     N 12Dju !
$
 PAR  G(AL8MN5_D810,AL:MN:AL),,         +21*GHSERAL+5*GHSERMN
             -199851.6-60.66346*T;,,                                  N 07Du !
 PAR  G(AL8MN5_D810,AL:MN:MN),,         +12*GHSERAL+14*GHSERMN
             -791382.8+289.47854*T;,,                                 N 07Du !
 PAR  L(AL8MN5_D810,AL:MN:AL,MN;0),,    -522189.2+244.34748*T;,,      N 07Du !
 PAR  L(AL8MN5_D810,AL:MN:AL,MN;1),,    +38014.6;,,                   N 07Du !
$
$ metastable
$
 PAR  G(AL13FE4,AL:MN:AL),,             +0.765*GHSERAL+0.235*GHSERMN
             -20714.4+7.44*T;,,                                       N 13Lin !
 PAR  G(AL13FE4,AL:MN:VA),,             +0.6275*GHSERAL+0.235*GHSERMN
             -17781.3+7.2566*T;,,                                     N 13Lin !
$
 PAR  G(KAPPA_E21,AL:MN:VA),,           +GHSERAL+3*GHSERMN-50000;,,   N 18Tan1 !
 PAR  G(KAPPA_E21,MN:AL:VA),,           +GHSERMN+3*GHSERAL
             +207000-40*T;,,                                          N 18Tan1 !
$
 PAR  G(M5C2,MN:AL),,                   +5*GHSERMN+2*GHSERAL-40000;,, N 18Tan1 !
$
 FUNCTION U1FALMN   298.15  -6980+3.51*T;                              6000 N !
 FUNCTION L0FALMN   298.15  +ZERO;                                     6000 N !
 FUNCTION L1FALMN   298.15  +ZERO;                                     6000 N !
 FUNCTION L2FALMN   298.15  +ZERO;                                     6000 N !
 FUNCTION GFAL3MN   298.15  +3*U1FALMN+1666-4.01*T;                    6000 N !
 FUNCTION GFAL2MN2  298.15  +4*U1FALMN;                                6000 N !
 FUNCTION GFALMN3   298.15  +3*U1FALMN+9792-8.79*T;                    6000 N !
 FUNCTION SFALMN    298.15  +U1FALMN;                                  6000 N !
 FUNCTION LDF0ALMN  298.15  +GFAL3MN+1.5*GFAL2MN2+GFALMN3+1.5*SFALMN
       +4*L0FALMN;
      6000.00  N !
 FUNCTION LDF1ALMN  298.15  -2*GFAL3MN+2*GFALMN3+4*L1FALMN;            6000 N !
 FUNCTION LDF2ALMN  298.15  +GFAL3MN-1.5*GFAL2MN2+GFALMN3-1.5*SFALMN
       +4*L2FALMN;
      6000.00  N !
$
$ L11BALMN was set to zero in 13Lin
 FUNCTION GB22ALMN  298.15  -3045-1.72*T;                              6000 N !
$FUNCTION L11BALMN  298.15  -3000+2*T;                                 6000 N !
 FUNCTION L11BALMN  298.15  +ZERO;                                     6000 N !
 FUNCTION LALMN0AL  298.15  -GB22ALMN;                                 6000 N !
 FUNCTION LALMN0MN  298.15  -GB22ALMN;                                 6000 N !
$ ------------------------------------------------------------------------------
$ Al-N
$
$ From H.L. Lukas 1998 (included in LB Vol. 1)
$
$ H.L. Lukas, COST 507, Final report round 2, 1998.
$
$ Checked against paper and LB. Checked at 6000K.
$
$ AlN is more stable than the liquid at all temperatures.
$
$ Without gas phase bcc becomes stable from 0.4 to 0.75 x(N), minimum at
$ 1317 K and x(N)=0.75. On the AlN-poor side it is stable above 2723 K,
$ i.e. just barely covered by the gas phase at 1 bar.
$
 PAR  G(LIQUID,AL,N),,                  -336826.61+103.22478*T;,,     N 98Luk4 !
$
 PAR  G(FCC_A1,AL:N),,                  +GHSERAL+GHSERNN+80*T;,,      N 98Luk4 !
 PAR  G(A1_FCC,AL:N),,                  +GHSERAL+GHSERNN+80*T;,,      N 98Luk4 !
$
 PAR  G(ALN_B4,AL:N),,                  +GALNSOL;,,                   N 98Luk4 !
$
 PAR  G(GAS,ALN),,                      +F553T+RTLNP;,,               N 97SUB !
$
$ Metastable
$
 PAR  G(BCC_A2,AL:N),,                  +GHSERAL+3*GHSERNN
