Repository: sundmanbo/XMLTDB

# TDB-XMLT
Development of format for Calphad databases

This is the repository for the development of an XML type database format of Calphad databases

The Calphad databases contain thermodynamic model parameters for assessed systems such as Fe-C, Ni-Al etc normally published in scientific papers.  These assessments are fitted to experimental and theoretical data and use models to describe the dependence on T, P and constitution of the phases.  Currently various dialects of the TDB format is used for most such databases and this include bibliographic references to the assessments.

File: software/examples/hmns-03-ord.TDB (part 3 of 9)
$
             +23000+10*T;,,                                           N 97Zen !
 PAR  G(A2_BCC,AL:N),,                  +GHSERAL+3*GHSERNN
             +23000+10*T;,,                                           N 97Zen !
$
 PAR  G(HCP_A3,AL:N),,                  +GHSERAL+0.5*GHSERNN+80000;,, N 97Zen !
$
 FUNCTION GALNSOL   298.15  -338005.5+305.211*T-46.94867*T*LN(T)
       -0.00189068*T**2+874528*T**(-1)+1.3756E-07*T**3;
      6000.00  N !
 FUNCTION GALNLIQ   298.15  +GALNSOL+70679-23*T;                       6000 N !
$ AlN(g)
 FUNCTION F553T     298.15  +427683.433+2.40596106*T-34.11123*T*LN(T)
       -0.001560594*T**2-2.42822333E-07*T**3+122793.9*T**(-1);
      1200.00  Y  +420895.446+27.7067245*T-36.90801*T*LN(T)
       -0.00292597*T**2+1.78364E-07*T**3+1875592*T**(-1);
      2800.00  Y  +440265.03-10.8110008*T-32.86162*T*LN(T)
       -0.00234885*T**2+8.23218E-08*T**3-8948800*T**(-1);
      6000.00  N !
$ ------------------------------------------------------------------------------
$ Al-Nb
$
$ V.T. Witusiewicz, A.A. Bondar, U. Hecht, T.Ya. Velikanova,
$ J. Alloys Compd., 472, 133-61(2009).
$
$ Checked against paper. Checked at 6000 K.
$
$ Some of the parameters are (completely or partially) taken 
$ from Z. Zhu et al. 2008.
$
$ The critical temperature for the (metastable) B2 ordering is 1397 K (second
$ order).
$
 PAR  L(LIQUID,AL,NB;0),,               -106943+28.263*T;,,           N 09Wit !
 PAR  L(LIQUID,AL,NB;1),,               +8552;,,                      N 09Wit !
$
 PAR  L(FCC_A1,AL,NB:VA;0),,            -61684;,,                     N 09Wit !
 PAR  L(FCC_A1,AL,NB:VA;1),,            -40679;,,                     N 09Wit !
 PAR  L(A1_FCC,AL,NB:VA;0),,            -61684;,,                     N 09Wit !
 PAR  L(A1_FCC,AL,NB:VA;1),,            -40679;,,                     N 09Wit !
$
 PAR  L(BCC_A2,AL,NB:VA;0),,            -95384.4+20.186*T;,,          N 09Wit !
 PAR  L(BCC_A2,AL,NB:VA;1),,            -5995;,,                      N 09Wit !
 PAR  L(A2_BCC,AL,NB:VA;0),,            -95384.4+20.186*T;,,          N 09Wit !
 PAR  L(A2_BCC,AL,NB:VA;1),,            -5995;,,                      N 09Wit !
$
 PAR  G(B2_BCC,AL:NB:VA),,              +ALNBB2;,,                    N 09Wit !
 PAR  G(B2_BCC,NB:AL:VA),,              +ALNBB2;,,                    N 09Wit !
 PAR  G(B2_BCC,AL,NB:AL:VA;0),,         -ALNBB2;,,                    N 09Wit !
 PAR  G(B2_BCC,AL,NB:NB:VA;0),,         -ALNBB2;,,                    N 09Wit !
 PAR  G(B2_BCC,AL:AL,NB:VA;0),,         -ALNBB2;,,                    N 09Wit !
 PAR  G(B2_BCC,NB:AL,NB:VA;0),,         -ALNBB2;,,                    N 09Wit !
$
 PAR  G(AL3M_D022,AL:NB),,              +3*GHSERAL+GHSERNB
             -170988.7+36.086*T;,,                                    N 09Wit !
 PAR  G(AL3M_D022,NB:AL),,              +3*GHSERNB+GHSERAL+20000;,,   N 09Wit !
 PAR  L(AL3M_D022,AL,NB:AL;0),,         -110692+85*T;,,               N 09Wit !
 PAR  L(AL3M_D022,AL,NB:NB;0),,         -110692+85*T;,,               N 09Wit !
$
 PAR  G(SIGMA_D8B,AL:NB:AL),,           +26*GHSERAL+4*GHSERNB;,,      N 09Wit !
 PAR  G(SIGMA_D8B,AL:NB:NB),,           +10*GHSERAL+20*GHSERNB
             -835125+80.37*T;,,                                       N 09Wit !
 PAR  G(SIGMA_D8B,NB:NB:AL),,           +16*GHSERAL+14*GHSERNB
             +925125-80.37*T;,,                                       N 09Wit !
 PAR  L(SIGMA_D8B,AL:NB:AL,NB;0),,      -316926;,,                    N 08Zhu !
 PAR  L(SIGMA_D8B,NB:NB:AL,NB;0),,      -316926;,,                    N 08Zhu !
$
 PAR  G(ALNB3_A15,AL:NB),,              +GHSERAL+3*GHSERNB-76545.2;,, N 08Zhu !
 PAR  G(ALNB3_A15,NB:AL),,              +GHSERNB+3*GHSERAL+20000;,,   N 09Wit !
 PAR  L(ALNB3_A15,AL,NB:NB;0),,         -55121.2+22.96*T;,,           N 08Zhu !
$
$ Metastable
$
 PAR  L(HCP_A3,AL,NB:VA;0),,            -134000+38*T;,,               N 09Wit !
$
 FUNCTION ALNBB2    298.15  -15164+6.694*T;                            6000 N !
$ ------------------------------------------------------------------------------
$ Al-Ni
$
$ From Dupin et al. 2001 (included in LB Vol. 1).
$
$ N. Dupin, I. Ansara, B. Sundman, Calphad, 25, 279-98(2001).
$
$ This dataset contains a 4-sublattice model for the fcc phase using option F.
$
$ Checked against LB. Checked at 6000 K.
$
$ There is an inverse miscibility gap with a minimum at 5053 K.
$
$ With G(BCC_A2,VA:VA)=30*T the same amount must be subtracted from GB2ALVA
$ and GB2NIVA. Then the phase diagram is identical. Equilibria at high
$ temperature (e.g. 6000 K) that used to fail can now be calculated.
$
$ Al4Ni3 added from 16Wan.
$
 PAR  L(LIQUID,AL,NI;0),,               -207109.28+41.31501*T;,,      N 97Ans !
 PAR  L(LIQUID,AL,NI;1),,               -10185.79+5.8714*T;,,         N 97Ans !
 PAR  L(LIQUID,AL,NI;2),,               +81204.81-31.95713*T;,,       N 97Ans !
 PAR  L(LIQUID,AL,NI;3),,               +4365.35-2.51632*T;,,         N 97Ans !
 PAR  L(LIQUID,AL,NI;4),,               -22101.64+13.16341*T;,,       N 97Ans !
$
 PAR  L(FCC_A1,AL,NI:VA;0),,            -162407.75+16.212965*T;,,     N 97Ans !
 PAR  L(FCC_A1,AL,NI:VA;1),,            +73417.798-34.914168*T;,,     N 97Ans !
 PAR  L(FCC_A1,AL,NI:VA;2),,            +33471.014-9.8373558*T;,,     N 97Ans !
 PAR  L(FCC_A1,AL,NI:VA;3),,            -30758.01+10.25267*T;,,       N 97Ans !
 PAR  TC(FCC_A1,AL,NI:VA;0),,           -1112;,,                      N 01Dup !
 PAR  TC(FCC_A1,AL,NI:VA;1),,           +1745;,,                      N 01Dup !
$
 PAR  L(A1_FCC,AL,NI:VA;0),,            -162407.75+16.212965*T;,,     N 97Ans !
 PAR  L(A1_FCC,AL,NI:VA;1),,            +73417.798-34.914168*T;,,     N 97Ans !
 PAR  L(A1_FCC,AL,NI:VA;2),,            +33471.014-9.8373558*T;,,     N 97Ans !
 PAR  L(A1_FCC,AL,NI:VA;3),,            -30758.01+10.25267*T;,,       N 97Ans !
 PAR  TC(A1_FCC,AL,NI:VA;0),,           -1112;,,                      N 01Dup !
 PAR  TC(A1_FCC,AL,NI:VA;1),,           +1745;,,                      N 01Dup !
$
 PAR  G(FCC_4SL,AL:AL:AL:NI:VA),,       +GFAL3NI;,,                   N 01Dup !
 PAR  G(FCC_4SL,AL:AL:NI:NI:VA),,       +GFAL2NI2;,,                  N 01Dup !
 PAR  G(FCC_4SL,AL:NI:NI:NI:VA),,       +GFALNI3;,,                   N 01Dup !
 PAR  L(FCC_4SL,AL,NI:*:*:*:VA;1),,     +L1FALNI;,,                   N 01Dup !
$
 PAR  L(BCC_A2,AL,NI:VA;0),,            +GB2ALNI+LB2ALNI;,,           N 99Dup1 !
 PAR  L(A2_BCC,AL,NI:VA;0),,            +GB2ALNI+LB2ALNI;,,           N 99Dup1 !
$
 PAR  G(B2_BCC,NI:AL:VA),,              +0.5*GB2ALNI-0.5*LB2ALNI;,,   N 99Dup1 !
 PAR  G(B2_BCC,AL:NI:VA),,              +0.5*GB2ALNI-0.5*LB2ALNI;,,   N 99Dup1 !
$
 PAR  G(AL3NI_D011,AL:NI;0),,           +0.75*GHSERAL+0.25*GHSERNI
             -48483.73+12.29913*T;,,                                  N 97Ans !
$
 PAR  G(AL3NI2_D513,AL:AL:NI),,         +5*GBCCAL+GBCCNI
             -39465.978+7.89525*T;,,                                  N 97Ans !
 PAR  G(AL3NI2_D513,AL:NI:NI),,         +3*GBCCAL+3*GBCCNI
             -427191.9+79.21725*T;,,                                  N 97Ans !
 PAR  G(AL3NI2_D513,AL:NI:VA),,         +3*GBCCAL+2*GBCCNI
             -357725.92+68.322*T;,,                                   N 97Ans !
 PAR  L(AL3NI2_D513,AL:AL,NI:*;0),,     -193484.18+131.79*T;,,        N 97Ans !
 PAR  L(AL3NI2_D513,AL:*:NI,VA;0),,     -22001.7+7.0332*T;,,          N 97Ans !
$
 PAR  G(AL4NI3,AL:NI;0),,               +4*GHSERAL+3*GHSERNI
             -455326+74*T;,,                                          N 16Wan !
 PAR  G(AL3NI5,AL:NI;0),,               +0.375*GHSERAL+0.625*GHSERNI
             -55507.7594+7.2648103*T;,,                               N 97Ans !
$
$ metastable
$
 PAR  L(HCP_A3,AL,NI:VA;0),,            -162407.75+16.212965*T;,,     N 95Dup !
 PAR  L(HCP_A3,AL,NI:VA;1),,            +73417.798-34.914168*T;,,     N 95Dup !
 PAR  L(HCP_A3,AL,NI:VA;2),,            +33471.014-9.8373558*T;,,     N 95Dup !
 PAR  L(HCP_A3,AL,NI:VA;3),,            -30758.01+10.25267*T;,,       N 95Dup !
 PAR  TC(HCP_A3,AL,NI:VA;0),,           -1112;,,                      N 95Dup !
 PAR  TC(HCP_A3,AL,NI:VA;1),,           +1745;,,                      N 95Dup !
$
 PAR  G(AL5CO2_D811,AL:NI),,            +5*GHSERAL+2*GHSERNI
             -291746.21+30.6502*T;,,                                  N 09Zha2 !
$
 PAR  G(AL13FE4,AL:NI:AL),,             +0.765*GHSERAL+0.235*GHSERNI
             -33048.45+0.9914*T;,,                                    N 09Zha2 !
 PAR  G(AL13FE4,AL:NI:VA),,             +0.6275*GHSERAL+0.235*GHSERNI
             -28901.41;,,                                             N 09Zha2 !
$
 PAR  G(AL5FE2,AL:NI),,                 +5*GHSERAL+2*GHSERNI
             -36501.136+2.7496*T;,,                                   N 09Zha2 !
 PAR  G(AL2FE,AL:NI),,                  +2*GHSERAL+GHSERNI
             -97558.26;,,                                             N 09Zha2 !
$
 PAR  G(KAPPA_E21,AL:NI:VA),,           +GHSERAL+3*GHSERNI
             -160000+36*T;,,                                          N 17Hal1 !
$
 FUNCTION U1FALNI   298.15  -14808.6+2.93047*T;                        6000 N !
 FUNCTION GFALNI3   298.15  +3*U1FALNI;                                6000 N !
 FUNCTION GFAL3NI   298.15  +3*U1FALNI;                                6000 N !
 FUNCTION GFAL2NI2  298.15  +4*U1FALNI;                                6000 N !
 FUNCTION L1FALNI   298.15  +7203.6-3.74273*T;                         6000 N !
$
 FUNCTION GB2ALNI   298.15  -152397.3+26.40575*T;                      6000 N !
$ The first LB2ALNI is in the LB database and originates from 97Ans.
$ (Half of) the second is in AlFeNiTi-bosse-0701.TDB and has apparently
$ been reoptimised, but why, by whom and when?
 FUNCTION LB2ALNI   298.15  -52440.88+11.30117*T;                      6000 N !
$FUNCTION LB2ALNI   298.15  -62104+19.28*T;                            6000 N !
$ ------------------------------------------------------------------------------
$ Al-Si
$
$ From H. Feufel et al. 1997 (included in LB Vol. 1 and COST II)
$
$ H. Feufel, T. Goedecke, H.L. Lukas, F. Aldinger,
$ J. Alloys Compd., 247, 31-42(1997).
$
$ Parameters (except hcp) have also been published in J. Groebner, H.L. Lukas,
$ F. Aldinger, Calphad, 20, 247-54(1996) (Al-Si-C).
$
$ Checked against LB and paper. Checked at 6000 K.
$
 PAR  L(LIQUID,AL,SI;0),,               -11340.1-1.23394*T;,,         N 97Feu !
 PAR  L(LIQUID,AL,SI;1),,               -3530.93+1.35993*T;,,         N 97Feu !
 PAR  L(LIQUID,AL,SI;2),,               +2265.39;,,                   N 97Feu !
$
 PAR  L(FCC_A1,AL,SI:VA;0),,            -3143.78+0.39297*T;,,         N 97Feu !
 PAR  L(A1_FCC,AL,SI:VA;0),,            -3143.78+0.39297*T;,,         N 97Feu !
$
 PAR  L(DIAMOND_A4,AL,SI;0),,           +113246.16-47.55509*T;,,      N 96Gro !
$
$ Metastable
$
 PAR  G(B2_BCC,AL:SI:VA),,              -2424.38;,,                   N 08Xio !
 PAR  G(B2_BCC,SI:AL:VA),,              -2424.38;,,                   N 08Xio !
$
 PAR  L(HCP_A3,AL,SI:VA;0),,            -3143.78+0.39297*T;,,         N 97Feu !
$
$PAR  G(AL3NI2_D513,SI:AL:VA),,         +3*GHSERSI+2*GHSERAL
$            +722223.77;,,                                            N 08Xio !
$ ------------------------------------------------------------------------------
$ Al-Ti
$
$ V.T. Witusiewicz, A.A. Bondar, U. Hecht, S. Rex, T.Ya. Velikanova,
$ J. Alloys Compd., 465, 64-77(2008).
$
$ Checked against paper. Checked at 6000 K.
$
$ There is an inverse miscibility gap with a minimum at 3182 K and x(Ti)=0.28.
$ This is much lower than the previous version from N. Saunders.
$
$ The temperature dependencies are very large and similar to the Saunders
$ version. This does not seem realistic.
$
$ There is considerable confusion about the phases between Al3Ti and AlTi.
$
$ It is easy to miss the ordered B2_BCC region, even with TCS.
$
 PAR  L(LIQUID,AL,TI;0),,               -118048+41.972*T;,,           N 08Wit !
 PAR  L(LIQUID,AL,TI;1),,               -23613+19.704*T;,,            N 08Wit !
 PAR  L(LIQUID,AL,TI;2),,               +34757-13.844*T;,,            N 08Wit !
$
 PAR  L(FCC_A1,AL,TI:VA;0),,            -119185+40.723*T;,,           N 08Wit !
 PAR  L(A1_FCC,AL,TI:VA;0),,            -119185+40.723*T;,,           N 08Wit !
$
 PAR  L(BCC_A2,AL,TI:VA;0),,            -132903+39.961*T;,,           N 08Wit !
 PAR  L(BCC_A2,AL,TI:VA;1),,            +4890;,,                      N 08Wit !
 PAR  L(BCC_A2,AL,TI:VA;2),,            +400;,,                       N 08Wit !
$
 PAR  L(A2_BCC,AL,TI:VA;0),,            -132903+39.961*T;,,           N 08Wit !
 PAR  L(A2_BCC,AL,TI:VA;1),,            +4890;,,                      N 08Wit !
 PAR  L(A2_BCC,AL,TI:VA;2),,            +400;,,                       N 08Wit !
$
 PAR  G(B2_BCC,AL:TI:VA),,              -17501;,,                     N 08Wit !
 PAR  G(B2_BCC,TI:AL:VA),,              -17501;,,                     N 08Wit !
 PAR  L(B2_BCC,AL,TI:AL:VA;0),,         +6155;,,                      N 08Wit !
 PAR  L(B2_BCC,AL:AL,TI:VA;0),,         +6155;,,                      N 08Wit !
 PAR  L(B2_BCC,AL,TI:TI:VA;0),,         -21406;,,                     N 08Wit !
 PAR  L(B2_BCC,TI:AL,TI:VA;0),,         -21406;,,                     N 08Wit !
 PAR  L(B2_BCC,AL,TI:AL:VA;1),,         +6292;,,                      N 08Wit !
 PAR  L(B2_BCC,AL:AL,TI:VA;1),,         +6292;,,                      N 08Wit !
 PAR  L(B2_BCC,AL,TI:TI:VA;1),,         -1080;,,                      N 08Wit !
 PAR  L(B2_BCC,TI:AL,TI:VA;1),,         -1080;,,                      N 08Wit !
$
 PAR  L(HCP_A3,AL,TI:VA;0),,            -134164+37.863*T;,,           N 08Wit !
 PAR  L(HCP_A3,AL,TI:VA;1),,            -3475+0.825*T;,,              N 08Wit !
 PAR  L(HCP_A3,AL,TI:VA;2),,            -7756;,,                      N 08Wit !
$
 PAR  G(AL3M_D022,AL:TI),,              +3*GHSERAL+GHSERTI
             -143733+35.088*T;,,                                      N 08Wit !
 PAR  G(AL3M_D022,TI:AL),,              +3*GHSERTI+GHSERAL
             -72097;,,                                                N 08Wit !
 PAR  L(AL3M_D022,AL,TI:AL;0),,         -67583;,,                     N 08Wit !
 PAR  L(AL3M_D022,AL:AL,TI;0),,         -67583;,,                     N 08Wit !
 PAR  L(AL3M_D022,AL,TI:TI;0),,         -93086;,,                     N 08Wit !
 PAR  L(AL3M_D022,TI:AL,TI;0),,         -93086;,,                     N 08Wit !
$
 PAR  G(AL3TI_LT,AL:TI),,               +3*GHSERAL+GHSERTI
             -147620+38.395*T;,,                                      N 08Wit !
 PAR  G(AL3TI_LT,TI:AL),,               +3*GHSERTI+GHSERAL
             -53950;,,                                                N 08Wit !
 PAR  L(AL3TI_LT,AL,TI:AL;0),,          -79752+26.614*T;,,            N 08Wit !
 PAR  L(AL3TI_LT,AL:AL,TI;0),,          -79752+26.614*T;,,            N 08Wit !
 PAR  L(AL3TI_LT,AL,TI:TI;0),,          -118520;,,                    N 08Wit !
 PAR  L(AL3TI_LT,TI:AL,TI;0),,          -118520;,,                    N 08Wit !
$
 PAR  G(AL5TI2,AL:TI),,                 +5*GHSERAL+2*GHSERTI
             -264790+67.463*T;,,                                      N 08Wit !
 PAR  G(AL5TI2,TI:AL),,                 +5*GHSERTI+2*GHSERAL
             +987760;,,                                               N 08Wit !
 PAR  L(AL5TI2,AL,TI:AL;0),,            -108171;,,                    N 08Wit !
 PAR  L(AL5TI2,AL:AL,TI;0),,            -108171;,,                    N 08Wit !
 PAR  L(AL5TI2,AL,TI:TI;0),,            -232241+10.101*T;,,           N 08Wit !
 PAR  L(AL5TI2,TI:AL,TI;0),,            -232241+10.101*T;,,           N 08Wit !
$
 PAR  G(AL2TI,AL:TI),,                  +2*GHSERAL+GHSERTI
             -117175+28.124*T;,,                                      N 08Wit !
 PAR  G(AL2TI,TI:AL),,                  +2*GHSERTI+GHSERAL;,,         N 08Wit !
 PAR  L(AL2TI,AL,TI:AL;0),,             -50997+14.098*T;,,            N 08Wit !
 PAR  L(AL2TI,AL:AL,TI;0),,             -50997+14.098*T;,,            N 08Wit !
 PAR  L(AL2TI,AL,TI:TI;0),,             -65359+12.733*T;,,            N 08Wit !
 PAR  L(AL2TI,TI:AL,TI;0),,             -65359+12.733*T;,,            N 08Wit !
$
 PAR  G(AL5TI3,AL:TI),,                 +5*GHSERAL+3*GHSERTI
             -311977+70.97*T;,,                                       N 08Wit !
$
 PAR  G(ALTI_L10,AL:TI),,               +GHSERAL+GFCCTI
             -81008+14.722*T;,,                                       N 08Wit !
 PAR  G(ALTI_L10,TI:AL),,               +GFCCTI+GHSERAL
             -81008+14.722*T;,,                                       N 08Wit !
 PAR  L(ALTI_L10,AL,TI:AL;0),,          -88993+41.695*T;,,            N 08Wit !
 PAR  L(ALTI_L10,AL:AL,TI;0),,          -88993+41.695*T;,,            N 08Wit !
 PAR  L(ALTI_L10,AL,TI:TI;0),,          -31963+6.952*T;,,             N 08Wit !
 PAR  L(ALTI_L10,TI:AL,TI;0),,          -31963+6.952*T;,,             N 08Wit !
 PAR  L(ALTI_L10,AL,TI:AL;1),,          +27363;,,                     N 08Wit !
 PAR  L(ALTI_L10,AL:AL,TI;1),,          +27363;,,                     N 08Wit !
 PAR  L(ALTI_L10,AL,TI:AL;2),,          +42189;,,                     N 08Wit !
 PAR  L(ALTI_L10,AL:AL,TI;2),,          +42189;,,                     N 08Wit !
$
 PAR  G(ALTI3_D019,AL:TI),,             +GHCPAL+3*GHSERTI
             -113676+20.833*T;,,                                      N 08Wit !
 PAR  G(ALTI3_D019,TI:AL),,             +GHSERTI+3*GHCPAL
             -16443+5.4*T;,,                                          N 08Wit !
 PAR  L(ALTI3_D019,AL,TI:TI;0),,        -13704+5.318*T;,,             N 08Wit !
 PAR  L(ALTI3_D019,AL:AL,TI;0),,        -269912+86.338*T;,,           N 08Wit !
$ ------------------------------------------------------------------------------
$ Al-V
$
$ B. Lindahl, X.L. Liu, Z.-K. Liu, M. Selleby, Calphad, 51, 75-88(2015).
$
$ Checked against paper. Checked at 6000 K.
$
 PAR  L(LIQUID,AL,V;0),,                -78540+10.07*T;,,             N 15Lin !
 PAR  L(LIQUID,AL,V;1),,                +17594;,,                     N 15Lin !
$
 PAR  L(FCC_A1,AL,V:VA;0),,             -64732;,,                     N 15Lin !
 PAR  L(A1_FCC,AL,V:VA;0),,             -64732;,,                     N 15Lin !
$
 PAR  L(BCC_A2,AL,V:VA;0),,             -79106+0.654*T;,,             N 15Lin !
 PAR  L(BCC_A2,AL,V:VA;1),,             +6645;,,                      N 15Lin !
$
 PAR  L(A2_BCC,AL,V:VA;0),,             -79106+0.654*T;,,             N 15Lin !
 PAR  L(A2_BCC,AL,V:VA;1),,             +6645;,,                      N 15Lin !
$
 PAR  G(AL21V2,AL:V),,                  +21*GHSERAL+2*GHSERVV
             -246767+48.99*T;,,                                       N 15Lin !
 PAR  G(AL45V7,AL:V),,                  +45*GHSERAL+7*GHSERVV
             -858156+176.28*T;,,                                      N 15Lin !
 PAR  G(AL23V4,AL:V),,                  +23*GHSERAL+4*GHSERVV
             -486756+99.36*T;,,                                       N 15Lin !
 PAR  G(AL3M_D022,AL:V),,               +3*GHSERAL+GHSERVV
             -112456+18.08*T;,,                                       N 15Lin !
$
 PAR  G(AL8V5_D82,AL:AL:AL:V),,         +11*GHSERAL+2*GHSERVV
             -167102;,,                                               N 15Lin !
 PAR  G(AL8V5_D82,AL:AL:V:V),,          +8*GHSERAL+5*GHSERVV
             -298948-24.31*T;,,                                       N 15Lin !
 PAR  G(AL8V5_D82,AL:V:AL:V),,          +9*GHSERAL+4*GHSERVV
             -19309;,,                                                N 15Lin !
 PAR  G(AL8V5_D82,AL:V:V:V),,           +6*GHSERAL+7*GHSERVV
             -237354;,,                                               N 15Lin !
$
$ metastable
$
 PAR  L(HCP_A3,AL,V:VA;0),,             -68596;,,                     N 15Lin !
$
 PAR  G(SIGMA_D8B,AL:V:AL),,            +10*GHSERAL+4*GHSERVV
             +16*GBCCAL;,,                                            N Lin !
 PAR  G(SIGMA_D8B,AL:V:V),,             +10*GHSERAL+20*GHSERVV;,,     N Lin !
 PAR  G(SIGMA_D8B,V:V:AL),,             +10*GFCCVV+4*GHSERVV
             +16*GBCCAL;,,                                            N Lin !
$ ------------------------------------------------------------------------------
$ C-N
$
$ No parameters for this system.
$
$ ------------------------------------------------------------------------------
$ Cr-C
$
$ A.V. Khvan, B. Hallstedt, K. Chang, Calphad, 39, 54-61(2012).
$
$ Checked against paper. Checked at 6000 K.
$
$ The liquid interaction has been changed compared to 92Lee1.
$ There is still very nearly a stable miscibility gap on the C-rich side.
$
$ M7C3 and CR3C2 become stable again above 9000K. This is a result of the
$ T**2 terms and is not important.
$
$ The enthalpies and Gibbs energies of formation compare well with recent
$ data from Kleykamp (J. Alloys Compd., 321, 138-45(2001)) and
$ Meschel and Kleppa on Cr7C3 (J. Alloys Compd., 257, 227-33(1997)).
$ The standard entropies and cp at 298K are not quite as good as they
$ could (or should) be, but it doesn't motivate a reassessment.
$
$ It would probably be desirable to use the G(FCC_A1,CR:C) parameter from 04Bra,
$ but in order to do that it may be necessary to adjust L(FCC_A1,CR:C,VA) and
$ ternary fcc parameters in the systems Cr-Fe-C, Cr-Mn-C, Cr-Ni-C and Co-Cr-C.
$
 PAR  L(LIQUID,C,CR;0),,                -69245-35*T;,,                N 12Khv1 !
 PAR  L(LIQUID,C,CR;1),,                +83242;,,                     N 12Khv1 !
 PAR  L(LIQUID,C,CR;2),,                +88000;,,                     N 12Khv1 !
$
 PAR  G(BCC_A2,CR:C),,                  +GHSERCR+3*GHSERCC+416000;,,  N 87And2 !
 PAR  TC(BCC_A2,CR:C),,                  -311.50;,,                   N 90Kaj !
 PAR  BMAG(BCC_A2,CR:C),,                  -0.008;,,                  N 90Kaj !
 PAR  L(BCC_A2,CR:C,VA;0),,             -190*T;,,                     N 87And2 !
$
 PAR  G(A2_BCC,CR:C),,                  +GHSERCR+3*GHSERCC+416000;,,  N 87And2 !
 PAR  TC(A2_BCC,CR:C),,                  -311.50;,,                   N 90Kaj !
 PAR  BMAG(A2_BCC,CR:C),,                  -0.008;,,                  N 90Kaj !
 PAR  L(A2_BCC,CR:C,VA;0),,             -190*T;,,                     N 87And2 !
$
 PAR  G(M23C6_D84,CR:CR:C),,            +GCR23C6;,,                   N 87And2 !
 PAR  G(M7C3_D101,CR:C),,               -201690+1103.128*T
             -190.177*T*LN(T)-0.0578207*T**2;,,                       N 92Lee1 !
 PAR  G(CR3C2_D510,CR:C),,              -100823.8+530.66989*T
             -89.6694*T*LN(T)-0.0301188*T**2;,,                       N 92Lee1 !
$
$ metastable
$
 PAR  G(FCC_A1,CR:C),,                  +GHSERCR+GHSERCC
             +1200-1.94*T;,,                                          N 92Lee1 !
$ The parameter below gives a formation energy considerably more negative
$ than the previous from 92Lee and is consistent with data in 92Fer.
$PAR  G(FCC_A1,CR:C),,                  -32690+248.42*T
$            -41.678*T*LN(T)-0.00301955*T**2;,,                       N 04Bra !
 PAR  L(FCC_A1,CR:C,VA;0),,             -11977+6.8194*T;,,            N 92Lee1 !
$
 PAR  G(A1_FCC,CR:C),,                  +GHSERCR+GHSERCC
             +1200-1.94*T;,,                                          N 92Lee1 !
 PAR  L(A1_FCC,CR:C,VA;0),,             -11977+6.8194*T;,,            N 92Lee1 !
$
 PAR  G(HCP_A3,CR:C),,                  +GHSERCR+0.5*GHSERCC
             -18504+9.4173*T-2.4997*T*LN(T)+0.001386*T**2;,,          N 92Lee1 !
 PAR  L(HCP_A3,CR:C,VA;0),,             +4165;,,                      N 88Gus5 !
$
 PAR  G(CBCC_A12,CR:C),,                +GHSERCR+GHSERCC+5000;,,      N 93Lee2 !
 PAR  G(CUB_A13,CR:C),,                 +GHSERCR+GHSERCC+5000;,,      N 93Lee2 !
$
 PAR  G(CEMENTITE_D011,CR:C),,          +3*GHSERCR+GHSERCC
             -48000-9.2888*T;,,                                       N 92Fer !
$
 PAR  G(CR3SI_A15,CR:CR:C),,            +4*GHSERCR+3*GHSERCC;,,       N 00Du2 !
$
 PAR  G(FE4N_L1,CR:C),,                 +UN_ASS;,,                    N !
$
$PAR  G(KSI_CARBIDE,CR:C),,             +3*GHSERCR+GHSERCC
$            +114060-47.2519*T;,,                                     N 92Qiu !
$
 FUNCTION GCR23C6  298.15  -521983+3622.24*T-620.965*T*LN(T)-0.126431*T**2;
      6000.00  N !
$ ------------------------------------------------------------------------------
$ Cr-Fe
$
$ From J.-O. Andersson and B. Sundman 1987 (included in LB Vol. 2)
$ Liquid modified by B.-J. Lee 1993
$
$ J.-O. Andersson, B. Sundman, Calphad, 11, 83-92(1987).
$
$ Checked against LB and paper. Checked at 6000 K.
$
$ Wrong sign for L(FCC_A1,CR,FE:VA;0) in the paper.
$
$ The SIGMA_D8B and SIGMA_OLD phase fields are very similar.
$
$PAR  L(LIQUID,CR,FE;0),,               -14550+6.65*T;,,              N 87And1 !
 PAR  L(LIQUID,CR,FE;0),,               -17737+7.996546*T;,,          N 93Lee1 !
 PAR  L(LIQUID,CR,FE;1),,               -1331;,,                      N 93Lee1 !
$
 PAR  L(BCC_A2,CR,FE:VA;0),,            +20500-9.68*T;,,              N 87And1 !
 PAR  BMAG(BCC_A2,CR,FE:VA;0),,            -0.85;,,                   N 87And1 !
 PAR  TC(BCC_A2,CR,FE:VA;0),,           +1650;,,                      N 87And1 !
 PAR  TC(BCC_A2,CR,FE:VA;1),,            +550;,,                      N 87And1 !
$
 PAR  L(A2_BCC,CR,FE:VA;0),,            +20500-9.68*T;,,              N 87And1 !
 PAR  TC(A2_BCC,CR,FE:VA;0),,           +1650;,,                      N 87And1 !
 PAR  TC(A2_BCC,CR,FE:VA;1),,            +550;,,                      N 87And1 !
 PAR  BMAG(A2_BCC,CR,FE:VA;0),,            -0.85;,,                   N 87And1 !
$
 PAR  L(FCC_A1,CR,FE:VA;0),,            +10833-7.477*T;,,             N 87And1 !
 PAR  L(FCC_A1,CR,FE:VA;1),,            +1410;,,                      N 87And1 !
$
 PAR  L(A1_FCC,CR,FE:VA;0),,            +10833-7.477*T;,,             N 87And1 !
 PAR  L(A1_FCC,CR,FE:VA;1),,            +1410;,,                      N 87And1 !
$
 PAR  G(SIGMA_D8B,FE:CR:CR),,           +10*GFCCFE+20*GHSERCR
             +83844-111.32*T;,,                                       N 00Wes !
 PAR  G(SIGMA_D8B,FE:CR:FE),,           +10*GFCCFE+4*GHSERCR
             +16*GHSERFE+140515-111.32*T;,,                           N 00Wes !
$
$ metastable
$
 PAR  L(HCP_A3,CR,FE:VA;0),,            +10833-7.477*T;,,             N 90Fri1 !
$
 PAR  G(CR3SI_A15,FE:CR:VA),,           +3*GHSERFE+GHSERCR+8000;,,    N 97Lin !
$
 PAR  G(C14_LAVES,CR:FE),,              +2*GHSERCR+GHSERFE+86733;,,   N 16Jac1 !
 PAR  G(C14_LAVES,FE:CR),,              +2*GHSERFE+GHSERCR+66547;,,   N 16Jac1 !
$
 PAR  G(C15_LAVES,CR:FE),,              +2*GHSERCR+GHSERFE+80893;,,   N 16Jac1 !
 PAR  G(C15_LAVES,FE:CR),,              +2*GHSERFE+GHSERCR+50467;,,   N 16Jac1 !
$
$ Added 100 J to SIGMA_D8B
 PAR  G(HIGH_SIGMA,FE:CR:CR),,          +10*GFCCFE+20*GHSERCR
             +83944-111.32*T;,,                                       N 00Wes !
 PAR  G(HIGH_SIGMA,FE:CR:FE),,          +10*GFCCFE+4*GHSERCR
             +16*GHSERFE+140615-111.32*T;,,                           N 00Wes !
$ ------------------------------------------------------------------------------
$ Cr-Mn
$
$ From B.-J. Lee 1993 (Included in LB Vol. 2)
$
$ B.-J. Lee, Metall. Trans. A, 24, 1919-33(1993).
$
$ Checked against LB and paper. Checked at 6000 K.
$
$ HIGH-SIGMA with 10:4:16 model added by B. Hallstedt, 2016.
$
$ The phase field of HIGH_SIGMA with 10:4:16 is slightly more narrow.
$ Invariant temperatures are very nearly unchanged.
$
$ The CBCC_A12 interaction referred to as 98Lee is an old parameter from 1991.
$ It is used by mistake in COST and LB.
$
$ L(FCC_4SL,CR,MN:*:*:*:VA;0) added for the Cr-Fe-Mn system.
$
 PAR  L(LIQUID,CR,MN;0),,               -15009+13.6587*T;,,           N 93Lee3 !
 PAR  L(LIQUID,CR,MN;1),,               +504+0.9479*T;,,              N 93Lee3 !
$
 PAR  L(FCC_A1,CR,MN:VA;0),,            -19088+17.5423*T;,,           N 93Lee3 !
 PAR  L(A1_FCC,CR,MN:VA;0),,            -19088+17.5423*T;,,           N 93Lee3 !
$
 PAR  L(FCC_4SL,CR,MN:*:*:*:VA;0),,     +2000;,,                      N 16Hal7 !
$
 PAR  L(BCC_A2,CR,MN:VA;0),,            -20328+18.7339*T;,,           N 93Lee3 !
 PAR  L(BCC_A2,CR,MN:VA;1),,            -9162+4.4183*T;,,             N 93Lee3 !
 PAR  TC(BCC_A2,CR,MN:VA;0),,           -1325;,,                      N 93Lee3 !
 PAR  TC(BCC_A2,CR,MN:VA;2),,           -1133;,,                      N 93Lee3 !
 PAR  TC(BCC_A2,CR,MN:VA;4),,           -10294;,,                     N 93Lee3 !
 PAR  TC(BCC_A2,CR,MN:VA;6),,           +26706;,,                     N 93Lee3 !
 PAR  TC(BCC_A2,CR,MN:VA;8),,           -28117;,,                     N 93Lee3 !
 PAR  BMAG(BCC_A2,CR,MN:VA;0),,         +0.48643;,,                   N 93Lee3 !
 PAR  BMAG(BCC_A2,CR,MN:VA;2),,         -0.72035;,,                   N 93Lee3 !
 PAR  BMAG(BCC_A2,CR,MN:VA;4),,         -1.93265;,,                   N 93Lee3 !
$
 PAR  L(A2_BCC,CR,MN:VA;0),,            -20328+18.7339*T;,,           N 93Lee3 !
 PAR  L(A2_BCC,CR,MN:VA;1),,            -9162+4.4183*T;,,             N 93Lee3 !
 PAR  TC(A2_BCC,CR,MN:VA;0),,           -1325;,,                      N 93Lee3 !
 PAR  TC(A2_BCC,CR,MN:VA;2),,           -1133;,,                      N 93Lee3 !
 PAR  TC(A2_BCC,CR,MN:VA;4),,           -10294;,,                     N 93Lee3 !
 PAR  TC(A2_BCC,CR,MN:VA;6),,           +26706;,,                     N 93Lee3 !
 PAR  TC(A2_BCC,CR,MN:VA;8),,           -28117;,,                     N 93Lee3 !
 PAR  BMAG(A2_BCC,CR,MN:VA;0),,         +0.48643;,,                   N 93Lee3 !
 PAR  BMAG(A2_BCC,CR,MN:VA;2),,         -0.72035;,,                   N 93Lee3 !
 PAR  BMAG(A2_BCC,CR,MN:VA;4),,         -1.93265;,,                   N 93Lee3 !
$
 PAR  L(CBCC_A12,CR,MN:VA;0),,          -38349+22.6925*T;,,           N 93Lee3 !
$PAR  L(CBCC_A12,CR,MN:VA;0),,          -36796+20.385*T;,,            N 98Lee !
 PAR  L(CUB_A13,CR,MN:VA;0),,           -31260+16.4919*T;,,           N 93Lee3 !
$
 PAR  G(SIGMA_D8B,MN:CR:CR),,           +10*GFCCMN+20*GHSERCR
             +10000;,,                                                N 16Hal6 !
 PAR  G(SIGMA_D8B,MN:CR:MN),,           +10*GFCCMN+4*GHSERCR
             +16*GBCCMN-168613+65.6*T;,,                              N 16Hal6 !
 PAR  L(SIGMA_D8B,MN:CR:CR,MN;0),,      -947617+762.6*T;,,            N 16Hal6 !
$
 PAR  G(HIGH_SIGMA,MN:CR:CR),,          +10*GFCCMN+20*GHSERCR
             -105987+105*T;,,                                         N 16Hal6 !
 PAR  G(HIGH_SIGMA,MN:CR:MN),,          +10*GFCCMN+4*GHSERCR
             +16*GBCCMN-73252-10*T;,,                                 N 16Hal6 !
$
 PAR  G(CR3MN5,CR:MN),,                 +3*GHSERCR+5*GHSERMN
             -72550+21.1732*T;,,                                      N 93Lee3 !
$
$ Metastable
$
$PAR  L(HCP_A3,CR,MN:VA;0),,            +60000;,,                     N 93Lee3 !
 PAR  L(HCP_A3,CR,MN:VA;0),,            -19088+17.5423*T;,,           N 93Fri !
$
 PAR  G(C14_LAVES,CR:MN),,              +2*GHSERCR+GHSERMN+61860;,,   N Lin !
 PAR  G(C14_LAVES,MN:CR),,              +2*GHSERMN+GHSERCR+41280;,,   N Lin !
$ ------------------------------------------------------------------------------
$ Cr-N
$
$ From K. Frisk 1991 (included in LB Vol. 2)
$
$ K. Frisk, Calphad, 15, 79-106(1991).
$
$ Checked against LB and paper.
$
$ BCC_A2 has a gigantic stability region above 2500 K.
$
 PAR  L(LIQUID,CR,N;0),,                -161800-16.11*T;,,            N 91Fri1 !
 PAR  L(LIQUID,CR,N;1),,                +65508;,,                     N 91Fri1 !
$
 PAR  G(FCC_A1,CR:N),,                  +GHSERCR+GHSERNN
             -124460+142.16*T-8.5*T*LN(T);,,                          N 91Fri1 !
 PAR  L(FCC_A1,CR:N,VA;0),,             +20000;,,                     N 91Fri1 !
$
 PAR  G(A1_FCC,CR:N),,                  +GHSERCR+GHSERNN
             -124460+142.16*T-8.5*T*LN(T);,,                          N 91Fri1 !
 PAR  L(A1_FCC,CR:N,VA;0),,             +20000;,,                     N 91Fri1 !
$
 PAR  G(BCC_A2,CR:N),,                  +GHSERCR+3*GHSERNN
             +311870+29.12*T;,,                                       N 91Fri1 !
 PAR  TC(BCC_A2,CR:N),,                  -311.5;,,                    N 91Fri1 !
 PAR  BMAG(BCC_A2,CR:N),,                  -0.008;,,                  N 91Fri1 !
 PAR  L(BCC_A2,CR:N,VA;0),,             -200000;,,                    N 91Fri1 !
$
 PAR  G(A2_BCC,CR:N),,                  +GHSERCR+3*GHSERNN
             +311870+29.12*T;,,                                       N 91Fri1 !
 PAR  TC(A2_BCC,CR:N),,                  -311.5;,,                    N 91Fri1 !
 PAR  BMAG(A2_BCC,CR:N),,                  -0.008;,,                  N 91Fri1 !
 PAR  L(A2_BCC,CR:N,VA;0),,             -200000;,,                    N 91Fri1 !
$
 PAR  G(HCP_A3,CR:N),,                  +GHSERCR+0.5*GHSERNN
             -65760+64.69*T-3.93*T*LN(T);,,                           N 91Fri1 !
 PAR  L(HCP_A3,CR:N,VA;0),,             +21120-10.61*T;,,             N 91Fri1 !
 PAR  L(HCP_A3,CR:N,VA;1),,             -6204;,,                      N 91Fri1 !
$
$ metastable
$
 PAR  G(CEMENTITE_D011,CR:N),,          +3*GHSERCR+GHSERNN+40000;,,   N Null !
 PAR  G(FE4N_L1,CR:N),,                 -135240+717.87*T-127.18*T*LN(T)
             -0.002899*T**2-1.0968E-06*T**3+450231*T**(-1);,,         N 93Fri !
$ ------------------------------------------------------------------------------
$ Cr-Nb
$
$ C. Schmetterer, A. Khvan, A. Jacob, B. Hallstedt, T. Markus
$ J. Phase Equilib. Diffus., 35, 434-44(2014).
$
$ Checked against paper. Checked at 6000 K.
$
 PAR  L(LIQUID,CR,NB;0),,               -10856;,,                     N 14Sch !
 PAR  L(LIQUID,CR,NB;1),,               -5056;,,                      N 14Sch !
 PAR  L(LIQUID,CR,NB;2),,               -2520;,,                      N 14Sch !
$
 PAR  L(BCC_A2,CR,NB:VA;0),,            +61904-23.12*T;,,             N 14Sch !
 PAR  L(BCC_A2,CR,NB:VA;1),,            +37791-19.31*T;,,             N 14Sch !
$
 PAR  L(A2_BCC,CR,NB:VA;0),,            +61904-23.12*T;,,             N 14Sch !
 PAR  L(A2_BCC,CR,NB:VA;1),,            +37791-19.31*T;,,             N 14Sch !
$
 PAR  G(C15_LAVES,CR:NB),,              +2*GHSERCR+GHSERNB
             -6976-10.46*T;,,                                         N 14Sch !
 PAR  G(C15_LAVES,NB:CR),,              +GHSERCR+2*GHSERNB+222090;,,  N 14Sch !
 PAR  L(C15_LAVES,CR,NB:CR;0),,         +35896;,,                     N 14Sch !
 PAR  L(C15_LAVES,CR,NB:NB;0),,         +35896;,,                     N 14Sch !
 PAR  L(C15_LAVES,CR:CR,NB;0),,         -55035;,,                     N 14Sch !
 PAR  L(C15_LAVES,NB:CR,NB;0),,         -55035;,,                     N 14Sch !
$
$ metastable
$
 PAR  L(FCC_A1,CR,NB:VA;0),,            +61904-23.12*T;,,             N Same !
 PAR  L(FCC_A1,CR,NB:VA;1),,            +37791-19.31*T;,,             N Same !
$
 PAR  L(A1_FCC,CR,NB:VA;0),,            +61904-23.12*T;,,             N Same !
 PAR  L(A1_FCC,CR,NB:VA;1),,            +37791-19.31*T;,,             N Same !
$
 PAR  L(HCP_A3,CR,NB:VA;0),,            +61904-23.12*T;,,             N Same !
 PAR  L(HCP_A3,CR,NB:VA;1),,            +37791-19.31*T;,,             N Same !
$
 PAR  G(C14_LAVES,CR:NB),,              +2*GHSERCR+GHSERNB
             -5600-10.46*T;,,                                         N 16Jac1 !
 PAR  G(C14_LAVES,NB:CR),,              +GHSERCR+2*GHSERNB+227160;,,  N 16Jac1 !
 PAR  L(C14_LAVES,CR,NB:CR;0),,         +35896;,,                     N 16Jac1 !
 PAR  L(C14_LAVES,CR,NB:NB;0),,         +35896;,,                     N 16Jac1 !
 PAR  L(C14_LAVES,CR:CR,NB;0),,         -55035;,,                     N 16Jac1 !
 PAR  L(C14_LAVES,NB:CR,NB;0),,         -55035;,,                     N 16Jac1 !
$
 PAR  G(MU_D85,CR:NB:CR:CR),,           +9*GHSERCR+4*GHSERNB+47060;,, N 16Jac1 ! 
 PAR  G(MU_D85,CR:NB:CR:NB),,           +3*GHSERCR+10*GHSERNB
             +359580;,,                                               N 16Jac1 ! 
 PAR  G(MU_D85,CR:NB:NB:CR),,           +7*GHSERCR+6*GHSERNB+10140;,, N 16Jac1 ! 
 PAR  G(MU_D85,CR:NB:NB:NB),,           +GHSERCR+12*GHSERNB+214240;,, N 16Jac1 ! 
 PAR  G(MU_D85,NB:NB:CR:CR),,           +8*GHSERCR+5*GHSERNB
             +135200;,,                                               N 16Jac1 ! 
 PAR  G(MU_D85,NB:NB:CR:NB),,           +2*GHSERCR+11*GHSERNB
             +378690;,,                                               N 16Jac1 ! 
 PAR  G(MU_D85,NB:NB:NB:CR),,           +6*GHSERCR+7*GHSERNB+75660;,, N 16Jac1 ! 
$
 PAR  G(SIGMA_D8B,NB:CR:CR),,           +10*GHSERNB+20*GHSERCR
             +625200;,,                                               N 16Jac1 ! 
 PAR  G(SIGMA_D8B,NB:CR:NB),,           +26*GHSERNB+4*GHSERCR
             +746100;,,                                               N 16Jac1 ! 
 PAR  G(SIGMA_D8B,NB:NB:CR),,           +14*GHSERNB+16*GHSERCR
             +998400;,,                                               N 16Jac1 ! 
$ ------------------------------------------------------------------------------
$ Cr-Ni
$
$ F. Tang, B. Hallstedt, Calphad, in print, 2016.
$
$ Checked against paper. Checked at 6000 K.
$
$ Metastable ordering in fcc and bcc from N. Dupin. Changed to a 4SL fcc
$ model with option F. Adding a reciprocal term makes CrNi3 (the only
$ ordered state) less stable; max T decreases from 450 K to 235 K.
$
$ The hcp interaction is set 2kJ more positive than the fcc interaction
$ to avoid having hcp stable in Cr-Ni-C.
$
 PAR  L(LIQUID,CR,NI;0),,               -13300+2.7*T;,,               N 16Tan !
 PAR  L(LIQUID,CR,NI;1),,               +2900+1*T;,,                  N 16Tan !
$
 PAR  L(FCC_A1,CR,NI:VA;0),,            +4300-8.9*T;,,                N 16Tan !
 PAR  L(FCC_A1,CR,NI:VA;1),,            +27000-13.8*T;,,              N 16Tan !
 PAR  TC(FCC_A1,CR,NI:VA;0),,           -3605;,,                      N 86Din !
 PAR  BMAG(FCC_A1,CR,NI:VA;0),,            -1.91;,,                   N 86Din !
$
 PAR  L(A1_FCC,CR,NI:VA;0),,            +4300-8.9*T;,,                N 16Tan !
 PAR  L(A1_FCC,CR,NI:VA;1),,            +27000-13.8*T;,,              N 16Tan !
 PAR  TC(A1_FCC,CR,NI:VA;0),,           -3605;,,                      N 86Din !
 PAR  BMAG(A1_FCC,CR,NI:VA;0),,            -1.91;,,                   N 86Din !
$
 PAR  G(FCC_4SL,CR:CR:CR:NI:VA),,       +GFCR3NI;,,                   N 01Dup !
 PAR  G(FCC_4SL,CR:CR:NI:NI:VA),,       +GFCR2NI2;,,                  N 01Dup !
 PAR  G(FCC_4SL,CR:NI:NI:NI:VA),,       +GFCRNI3;,,                   N 01Dup !
$PAR  L(FCC_4SL,CR,NI:CR,NI:*:*:VA),,   +SFCRNI;,,                    N 16Hal3 !
$
 PAR  L(BCC_A2,CR,NI:VA;0),,            +14500-9*T;,,                 N 16Tan !
 PAR  L(BCC_A2,CR,NI:VA;1),,            +27500-7.6*T;,,               N 16Tan !
 PAR  TC(BCC_A2,CR,NI:VA;0),,           +2373;,,                      N 86Din !
 PAR  TC(BCC_A2,CR,NI:VA;1),,            +617;,,                      N 86Din !
 PAR  BMAG(BCC_A2,CR,NI:VA;0),,            +4;,,                      N 86Din !
$
 PAR  L(A2_BCC,CR,NI:VA;0),,            +14500-9*T;,,                 N 16Tan !
 PAR  L(A2_BCC,CR,NI:VA;1),,            +27500-7.6*T;,,               N 16Tan !
 PAR  TC(A2_BCC,CR,NI:VA;0),,           +2373;,,                      N 86Din !
 PAR  TC(A2_BCC,CR,NI:VA;1),,            +617;,,                      N 86Din !
 PAR  BMAG(A2_BCC,CR,NI:VA;0),,            +4;,,                      N 86Din !
$
 PAR  G(B2_BCC,CR:NI:VA),,              +4000;,,                      N 01Dup !
 PAR  G(B2_BCC,NI:CR:VA),,              +4000;,,                      N 01Dup !
$
 PAR  G(CRNI2_C11B,CR:NI),,             +GHSERCR+2*GHSERNI
             -6000-6.8*T;,,                                           N 16Tan !
$
$ Metastable
$
 PAR  L(HCP_A3,CR,NI:VA;0),,            +6300-8.9*T;,,                N Same !
 PAR  L(HCP_A3,CR,NI:VA;1),,            +27000-13.8*T;,,              N Same !
$PAR  L(HCP_A3,CR,NI:VA;0),,            +50000;,,                     N 95Dup !
 PAR  TC(HCP_A3,CR,NI:VA;0),,           -3605;,,                      N 95Dup !
 PAR  BMAG(HCP_A3,CR,NI:VA;0),,            -1.91;,,                   N 95Dup !
$
 PAR  G(CR3SI_A15,NI:CR:VA),,           +3*GHSERNI+GHSERCR+20000;,,   N 00Sch !
$
 PAR  G(C14_LAVES,CR:NI),,              +2*GHSERCR+GHSERNI+15000;,,   N REFLAV !
