Repository: sundmanbo/XMLTDB

# TDB-XMLT
Development of format for Calphad databases

This is the repository for the development of an XML type database format of Calphad databases

The Calphad databases contain thermodynamic model parameters for assessed systems such as Fe-C, Ni-Al etc normally published in scientific papers.  These assessments are fitted to experimental and theoretical data and use models to describe the dependence on T, P and constitution of the phases.  Currently various dialects of the TDB format is used for most such databases and this include bibliographic references to the assessments.

File: software/examples/Matcalc-bainite-mod.TDB (part 4 of 12)
	
PARAMETER L(BCC_A2,CR,MN:VA;1) 273.00 -9162+4.4183*T; 6000.00  N
REF:22 !
PARAMETER L(BCC_A2,CR,MO:VA;0) 273.00 +28890-7.962*T; 6000.00  N
REF:39 !
PARAMETER L(BCC_A2,CR,MO:VA;1) 273.00 +5974-2.428*T; 6000.00  N
REF:39 !
PARAMETER L(BCC_A2,CR,NB:VA;0) 273.00 +43426.41-13.01153*T; 6000.00  N
REF:45 !
PARAMETER L(BCC_A2,CR,NB:VA;1) 273.00 +13201.20-6.666*T; 6000.00  N
REF:45 !
PARAMETER L(BCC_A2,CR,NI:VA;0) 273.00 +17170-11.8199*T; 6000.00  N
REF:11 !
PARAMETER L(BCC_A2,CR,NI:VA;1) 273.00 +34418-11.8577*T; 6000.00  N
REF:11 !
PARAMETER L(BCC_A2,CR,NI:VA;2) 273.00 +1e-8; 6000.00  N
REF:11 !
PARAMETER L(BCC_A2,CR,P:VA;0) 273.00 -70000; 6000.00  N
REF:230 !
PARAMETER L(BCC_A2,CR,SI:VA;0) 273.00 -104537.94+10.69527*T; 6000.00  N
REF:46 !
PARAMETER L(BCC_A2,CR,SI:VA;1) 273.00 -47614.70+12.17363*T; 6000.00  N
REF:46 !
PARAMETER L(BCC_A2,CR,TI:VA;0) 273.00 +19100; 6000.00  N
REF:12 !
PARAMETER L(BCC_A2,CR,TI:VA;1) 273.00 +5500; 6000.00  N
REF:12 !
PARAMETER L(BCC_A2,CR,TI:VA;2) 273.00 +1750; 6000.00  N
REF:12 !
PARAMETER L(BCC_A2,CR,V:VA;0) 273.00 -9875-2.6964*T; 6000.00  N
REF:68 !
PARAMETER L(BCC_A2,CR,V:VA;1) 273.00 -1720-2.5237*T; 6000.00  N
REF:68 !
PARAMETER L(BCC_A2,CR,W:VA;0) 273.00 +31520; 6000.00  N
REF:138 !
PARAMETER L(BCC_A2,CR,W:VA;1) 273.00 -1320; 6000.00  N
REF:138 !
PARAMETER L(BCC_A2,CR,Y:VA;0) 273.00 +69000; 6000.00  N
REF:205  !
PARAMETER L(BCC_A2,CR,Y:VA;1) 273.00 -14000; 6000.00  N
REF:205  !
PARAMETER L(BCC_A2,CU,FE:VA;0) 273.00 +56000-13.9*T; 6000.00  N
REF:pov15 !
PARAMETER L(BCC_A2,CU,MN:VA;0) 273.00 +18366.034-16.2210*T; 6000.00  N
REF:84 !
PARAMETER L(BCC_A2,CU,MN:VA;1) 273.00 -12667.53; 6000.00  N
REF:84 !
PARAMETER L(BCC_A2,CU,NB:VA;0) 273.00 +49480.18; 6000.00  N
REF:44 !
PARAMETER L(BCC_A2,CU,NI:VA;0) 273.00 +8366+2.802*T; 6000.00  N
REF:12 !
PARAMETER L(BCC_A2,CU,SI:VA;0) 273.00 -21740+3.9*T; 6000.00  N
REF:92 !
PARAMETER L(BCC_A2,CU,SI:VA;1) 273.00 -40000-4.39*T; 6000.00  N
REF:92 !
PARAMETER L(BCC_A2,CU,SI:VA;2) 273.00 -100; 6000.00  N
REF:92 !
PARAMETER L(BCC_A2,CU,V:VA;0) 273.00 +42377.8; 6000.00  N
REF:131 !
PARAMETER L(BCC_A2,FE,HF:VA;0) 273.00 -61204.7427+32.8179*T; 6000.00  N
REF:218 !
PARAMETER L(BCC_A2,FE,HF:VA;1) 273.00 28434.7786-15.0043*T; 6000.00  N
REF:218 !
PARAMETER L(BCC_A2,FE,LA:VA;0) 273.00 +30358+23.67*T; 6000.00  N
REF:197 !
PARAMETER L(BCC_A2,FE,MN:VA;0) 273.00 -2759+1.237*T; 6000.00  N
REF:15 !
PARAMETER L(BCC_A2,FE,MO:VA;0) 273.00 +36818-9.141*T; 6000.00  N
REF:51 !
PARAMETER L(BCC_A2,FE,MO:VA;1) 273.00 -362-5.724*T; 6000.00  N
REF:51 !
PARAMETER L(BCC_A2,FE,NB:VA;0) 273.00 -4400+6.333*T; 6000.00  N
REF:113 !
PARAMETER L(BCC_A2,FE,NI:VA;0) 273.00 -956.63-1.28726*T; 6000.00  N
REF:20 !
PARAMETER L(BCC_A2,FE,NI:VA;1) 273.00 +5000-5*T; 6000.00  N
REF:pov12 !
PARAMETER L(BCC_A2,FE,P:VA;0) 273.00 -161978+19.807*T; 6000.00  N
REF:230 !
PARAMETER G(BCC_A2,FE,PD:VA;0) 273.00 -38705.8678-12.9870*T; 6000.00  N
REF:242 ! 
PARAMETER G(BCC_A2,FE,PD:VA;1) 273.00 +54410.3132-15.1683*T; 6000.00  N
REF:242 ! 
PARAMETER L(BCC_A2,FE,S:VA;0) 273.00 -119675-18.7201*T; 6000.00  N
REF:82 !
PARAMETER L(BCC_A2,FE,SI:VA;0) 273.00 +4*LFESIB0#-4*FESIW1#; 6000.00  N
REF:24 !
PARAMETER L(BCC_A2,FE,SI:VA;1) 273.00 +4*LFESIB1#; 6000.00  N
REF:24 !
PARAMETER L(BCC_A2,FE,SI:VA;2) 273.00 +16*LFESIB2#; 6000.00  N
REF:24 !
PARAMETER L(BCC_A2,FE,TI:VA;0) 273.00 -59098+11.5*T; 6000.00  N
REF:16 !
PARAMETER L(BCC_A2,FE,TI:VA;1) 273.00 -1796+1*T; 6000.00  N
REF:16 !
PARAMETER L(BCC_A2,FE,TI:VA;2) 273.00 +5602+3.5*T; 6000.00  N
REF:16 !
PARAMETER L(BCC_A2,FE,V:VA;0) 273.00 -23674+0.465*T; 6000.00  N
REF:15 !
PARAMETER L(BCC_A2,FE,V:VA;1) 273.00 +8283; 6000.00  N
REF:15 !
PARAMETER L(BCC_A2,FE,W:VA;0) 273.00 +41544; 6000.00  N
REF:20 !
PARAMETER L(BCC_A2,FE,W:VA;1) 273.00 -12621; 6000.00  N
REF:20 !
PARAMETER L(BCC_A2,FE,Y:VA;1) 273.00 -15000; 6000.00  N
REF:pov14 !
PARAMETER L(BCC_A2,LA,NI:VA;0) 273.00 +100000; 6000.00  N
REF:222 !
PARAMETER L(BCC_A2,MN,MO:VA;0) 273.00 +10000; 6000.00  N
REF:pov13 !
PARAMETER L(BCC_A2,MN,NI:VA;0) 273.00 -3508.428-23.78856*T; 6000.00  N
REF:244 !
PARAMETER L(BCC_A2,MN,PD:VA;0) 273.00 -25000-25*T; 6000.00  N
REF:pov14 !
PARAMETER L(BCC_A2,MN,PD:VA;1) 273.00 +1e-8; 6000.00  N
REF:pov14 !
PARAMETER L(BCC_A2,MN,S:VA;0) 273.00 -249000+13*T; 6000.00  N
REF:81 !
PARAMETER L(BCC_A2,MN,SI:VA;0) 273.00 -89620.7+2.94097*T; 6000.00  N
REF:92 !
PARAMETER L(BCC_A2,MN,SI:VA;1) 273.00 -7500; 6000.00  N
REF:92 !
PARAMETER L(BCC_A2,MN,TI:VA;0) 273.00 -23200+20*T; 6000.00  N
REF:12 !
PARAMETER L(BCC_A2,MN,TI:VA;1) 273.00 -1000; 6000.00  N
REF:12 !
PARAMETER L(BCC_A2,MN,V:VA;0) 273.00 -10000; 6000.00  N
REF:15 !
PARAMETER L(BCC_A2,MO,NB:VA;0) 273.00 +1E-7; 6000.00  N
REF:12 !
PARAMETER L(BCC_A2,MO,NI:VA;0) 273.00 +46422; 6000.00  N
REF:39 !
PARAMETER L(BCC_A2,MO,SI:VA;0) 273.00 -60000+5*T; 6000.00  N
REF:132 !
PARAMETER L(BCC_A2,MO,TI:VA;0) 273.00 +3383.4-10.0774*T; 6000.00  N
REF:125 !
PARAMETER L(BCC_A2,MO,TI:VA;1) 273.00 -56704.6+32.12*T; 6000.00  N
REF:125 !
PARAMETER L(BCC_A2,MO,TI:VA;2) 273.00 -15172.4; 6000.00  N
REF:125 !
PARAMETER L(BCC_A2,MO,V:VA;0) 273.00 +19245; 6000.00  N
REF:38 !
PARAMETER L(BCC_A2,MO,W:VA;0) 273.00 +2000; 6000.00  N
REF:55 !
PARAMETER L(BCC_A2,NB,NI:VA;0) 273.00 -18724.3+5.02405*T; 6000.00  N
REF:54 !
PARAMETER L(BCC_A2,NB,P:VA;0) 273.00 -328900+12.49*T; 6000.00  N
REF:232 !
PARAMETER L(BCC_A2,NB,P:VA;1) 273.00 +128100-16.36*T; 6000.00  N
REF:232 !
PARAMETER L(BCC_A2,NB,SI:VA;0) 273.00 -154000+17*T; 6000.00  N
REF:128 !
PARAMETER L(BCC_A2,NB,SI:VA;1) 273.00 -17000; 6000.00  N
REF:128 !
PARAMETER L(BCC_A2,NB,SI:VA;2) 273.00 +35000; 6000.00  N
REF:128 !
PARAMETER L(BCC_A2,NB,TI:VA;0) 273.00 +14000; 6000.00  N
REF:16 !
PARAMETER L(BCC_A2,NB,V:VA;0) 273.00 +1e-8; 6000.00  N
REF:92 !
PARAMETER L(BCC_A2,NB,W:VA;0) 273.00 -34343+6.074*T; 6000.00  N
REF:19 !
PARAMETER L(BCC_A2,NB,Y:VA;0) 273.00 +150000; 6000.00  N
REF:213 !
PARAMETER L(BCC_A2,NI,P:VA;0) 273.00 -176522.3-8.6002*T; 6000.00  N
REF:pov14 !
PARAMETER L(BCC_A2,NI,SI:VA;0) 273.00 -205320+39.31*T; 6000.00  N
REF:28 !
PARAMETER L(BCC_A2,NI,SI:VA;1) 273.00 -81520; 6000.00  N
REF:28 !
PARAMETER L(BCC_A2,NI,TI:VA;0) 273.00 -97427+12.112*T; 6000.00  N
REF:160 !
PARAMETER L(BCC_A2,NI,TI:VA;1) 273.00 -32315; 6000.00  N
REF:160 !
PARAMETER L(BCC_A2,NI,V:VA;0) 273.00 -30513.8+12.6138*T; 6000.00  N
REF:92 !
PARAMETER L(BCC_A2,NI,W:VA;0) 273.00 +82000; 6000.00  N
REF:20 !
PARAMETER L(BCC_A2,NI,Y:VA;0) 273.00 -2000; 6000.00  N
REF:213 !
PARAMETER L(BCC_A2,P,TI:VA;0) 273.00 -170000; 6000.00  N
REF:233 !
PARAMETER L(BCC_A2,SI,TI:VA;0) 273.00 -275629+42.509*T; 6000.00  N
REF:12 !
PARAMETER L(BCC_A2,SI,TI:VA;1) 273.00 +25025-2.002*T; 6000.00  N
REF:12 !
PARAMETER L(BCC_A2,SI,TI:VA;2) 273.00 +83941-6.715*T; 6000.00  N
REF:12 !
PARAMETER L(BCC_A2,SI,V:VA;0) 273.00 -205373.1+61.02211*T; 6000.00  N
REF:129 !
PARAMETER L(BCC_A2,TI,V:VA;0) 273.00 +10500-1.5*T; 6000.00  N
REF:12 !
PARAMETER L(BCC_A2,TI,V:VA;1) 273.00 +2000; 6000.00  N
REF:12 !
PARAMETER L(BCC_A2,TI,V:VA;2) 273.00 +1000; 6000.00  N
REF:12 !
PARAMETER L(BCC_A2,TI,W:VA;0) 273.00 +4313+12.761*T; 6000.00  N
REF:139 !
PARAMETER L(BCC_A2,TI,W:VA;1) 273.00 +9768-3.785*T; 6000.00  N
REF:139 !
$-------------------------------------------------------------------
$ BCC_A2 binary interactions with B
$-------------------------------------------------------------------
$
$-------------------------------------------------------------------
$ BCC_A2 binary interactions with C
$-------------------------------------------------------------------
PARAMETER L(BCC_A2,AL,FE:C;0) 273.00 +1e-8; 6000.00  N
REF:155 !
PARAMETER L(BCC_A2,AL,FE:C;1) 273.00 +1e-8; 6000.00  N
REF:155 !
PARAMETER L(BCC_A2,CO,CR:C;0) 273.00 +17208-13.519*T; 6000.00  N
REF:73 !
PARAMETER L(BCC_A2,CO,CR:C;1) 273.00 -5470; 6000.00  N
REF:73 !
PARAMETER L(BCC_A2,CO,NI:C;0) 273.00 +6000; 6000.00  N
REF:76 !
PARAMETER L(BCC_A2,CO,W:C;0) 273.00 -100000; 6000.00  N
REF:79 !
PARAMETER L(BCC_A2,CR,FE:C;0) 273.00 -1250000+667.7*T; 6000.00  N
REF:11 !
PARAMETER L(BCC_A2,CR,MN:C;0) 273.00 -20328+18.7339*T; 6000.00  N
REF:58 !
PARAMETER L(BCC_A2,CR,MN:C;1) 273.00 -9162+4.4183*T; 6000.00  N
REF:58 !
PARAMETER L(BCC_A2,FE,MN:C;0) 273.00 +34052-23.467*T; 6000.00  N
REF:15 !
PARAMETER L(BCC_A2,FE,MO:C;0) 273.00 -1750000+940*T; 6000.00  N
REF:27 !
PARAMETER L(BCC_A2,FE,NI:C;0) 273.00 -956.63-1.28726*T; 6000.00  N
REF:20 !
PARAMETER L(BCC_A2,FE,NI:C;1) 273.00 +1789.03-1.92912*T; 6000.00  N
REF:20 !
PARAMETER L(BCC_A2,FE,SI:C;0) 273.00 +1000000-100*T; 6000.00  N
REF:25 !
PARAMETER L(BCC_A2,FE,SI:C;1) 273.00 -900000; 6000.00  N
REF:25 !
PARAMETER L(BCC_A2,FE,V:C;0) 273.00 -23674+0.465*T; 6000.00  N
REF:15 !
PARAMETER L(BCC_A2,FE,V:C;1) 273.00 +8283; 6000.00  N
REF:15 !
PARAMETER L(BCC_A2,FE,W:C;0) 273.00 -140000; 6000.00  N
REF:20 !
PARAMETER L(BCC_A2,MN,V:C;0) 273.00 -10000; 6000.00  N
REF:15 !
PARAMETER L(BCC_A2,MO,TI:C;0) 273.00 -175027.2; 6000.00  N
REF:125 !
PARAMETER L(BCC_A2,MO,V:C;0) 273.00 +330000; 6000.00  N
REF:38 !
PARAMETER L(BCC_A2,MO,W:C;0) 273.00 +2000; 6000.00  N
REF:18 !
PARAMETER L(BCC_A2,NI,W:C;0) 273.00 +1E-8; 6000.00  N
REF:20 !
$-------------------------------------------------------------------
$ BCC_A2 binary interactions with N
$-------------------------------------------------------------------
PARAMETER L(BCC_A2,CR,FE:N;0) 273.00 -799379+293*T; 6000.00  N
REF:22 !
PARAMETER L(BCC_A2,FE,MO:N;0) 273.00 -151200; 6000.00  N
REF:40 !
$-------------------------------------------------------------------
$ BCC_A2 binary interactions with B,VA
$-------------------------------------------------------------------
PARAMETER L(BCC_A2,CR:B,VA;0) 273.00 -28702-13.9*T; 6000.00  N
REF:114 !
PARAMETER L(BCC_A2,NB:B,VA;0) 273.00 -167421; 6000.00  N
REF:117 !
PARAMETER L(BCC_A2,TI:B,VA;0) 273.00 -14723; 6000.00  N
REF:117 !
$-------------------------------------------------------------------
$ BCC_A2 binary interactions with C,VA
$-------------------------------------------------------------------
PARAMETER L(BCC_A2,AL:C,VA;0) 273.00 +130000+14*T; 6000.00  N
REF:155 !
PARAMETER L(BCC_A2,CR:C,VA;0) 273.00 -190*T; 6000.00  N
REF:11 !
PARAMETER L(BCC_A2,FE:C,VA;0) 273.00 -190*T; 6000.00  N
REF:11 !
PARAMETER L(BCC_A2,NB:C,VA;0) 273.00 -588143; 6000.00  N
REF:19 !
PARAMETER L(BCC_A2,MO:C,VA;0) 273.00 -50000; 6000.00  N
REF:17 !
PARAMETER L(BCC_A2,TI:C,VA;0) 273.00 -881180+45.5*T; 6000.00  N
REF:16 !
PARAMETER L(BCC_A2,V:C,VA;0) 273.00 -297868; 6000.00  N
REF:15 !
$-------------------------------------------------------------------
$ BCC_A2 binary interactions with N,VA
$-------------------------------------------------------------------
PARAMETER L(BCC_A2,CR:N,VA;0) 273.00 -250000; 6000.00  N
REF:pov12 !
PARAMETER L(BCC_A2,MN:N,VA;0) 273.00 -185000; 6000.00  N
REF:22 !
PARAMETER L(BCC_A2,NB:N,VA;0) 273.00 -357277+129.474*T; 6000.00  N
REF:16 !
PARAMETER L(BCC_A2,NB:N,VA;1) 273.00 +1e-8; 6000.00  N
REF:16 !
PARAMETER L(BCC_A2,TI:N,VA;0) 273.00 -3215338; 6000.00  N
REF:16 !
PARAMETER L(BCC_A2,V:N,VA;0) 273.00 -1680000+325*T; 6000.00  N
REF:48 !
PARAMETER L(BCC_A2,W:N,VA;0) 273.00 +83285-69.977*T; 6000.00  N
REF:140 !
$-------------------------------------------------------------------
$ BCC_A2 binary interactions with O,VA
$-------------------------------------------------------------------
PARAMETER L(BCC_A2,CR:O,VA;0) 273.00 -709542; 6000.00  N
REF:198 !
PARAMETER L(BCC_A2,FE:O,VA;0) 273.00 -526267.6; 6000.00  N
REF:197 !
PARAMETER L(BCC_A2,HF:O,VA;0) 273.00 -981440+20.349*T; 6000.00  N
REF:194 !
PARAMETER L(BCC_A2,LA:O,VA;0) 273.00 -1400000; 6000.00  N
REF:197 !
PARAMETER L(BCC_A2,MO:O,VA;0) 273.00 -725000+400*T; 6000.00  N
REF:POV12 !
PARAMETER L(BCC_A2,NI:O,VA;0) 273.00 -400000+50*T; 6000.00  N
REF:199 !
PARAMETER L(BCC_A2,TI:O,VA;0) 273.00 -1207294+274.32*T; 6000.00  N
REF:240 !
PARAMETER L(BCC_A2,Y:O,VA;0) 273.00 -2500000+195*T; 6000.00  N
REF:pov14 !
PARAMETER L(BCC_A2,Y:O,VA;1) 273.00 -764174; 6000.00  N
REF:238 !
$-------------------------------------------------------------------
$ BCC_A2 binary interactions with C,N
$-------------------------------------------------------------------
PARAMETER L(BCC_A2,TI:C,N;0) 273.00 -11540+20*T; 6000.00  N
REF:103 !
$******************** ternary interactions ***************************
$-------------------------------------------------------------------
$ BCC_A2 ternary interactions with VA
$-------------------------------------------------------------------
PARAMETER L(BCC_A2,AL,CR,NI:VA;0) 273.00 +42500; 6000.00  N
REF:91 !
PARAMETER L(BCC_A2,AL,FE,MN:VA;0) 273.00 +1e-8; 6000.00  N
REF:pov14 !
PARAMETER L(BCC_A2,AL,FE,MN:VA;1) 273.00 +1e-8; 6000.00  N
REF:pov14 !
PARAMETER L(BCC_A2,AL,FE,MN:VA;2) 273.00 -2000+13*T; 6000.00  N
REF:pov14 !
PARAMETER L(BCC_A2,AL,FE,NI:VA;0) 273.00 -110700+34*T; 6000.00  N
REF:95 !
PARAMETER L(BCC_A2,AL,FE,NI:VA;1) 273.00 -27000-1.1*T; 6000.00  N
REF:95 !
PARAMETER L(BCC_A2,AL,FE,NI:VA;2) 273.00 -204500+107*T; 6000.00  N
REF:95 !
PARAMETER L(BCC_A2,AL,TI,V:VA;0) 273.00 +32045.963; 6000.00  N
REF:92 !
PARAMETER L(BCC_A2,CO,CR,CU:VA;0) 273.00 +1e-8; 6000.00  N
REF:130 !
PARAMETER L(BCC_A2,CO,CR,CU:VA;1) 273.00 -220000; 6000.00  N
REF:130 !
PARAMETER L(BCC_A2,CO,CR,CU:VA;2) 273.00 +1e-8; 6000.00  N
REF:130 !
PARAMETER L(BCC_A2,CO,CU,FE:VA;0) 273.00 -155000+75*T; 6000.00  N
REF:228 !
PARAMETER L(BCC_A2,CO,CU,FE:VA;1) 273.00 -155000+75*T; 6000.00  N
REF:228 !
PARAMETER L(BCC_A2,CO,CU,FE:VA;2) 273.00 -155000+75*T; 6000.00  N
REF:228 !
PARAMETER L(BCC_A2,CO,CU,MN:VA;0) 273.00 +5000; 6000.00  N
REF:87 !
PARAMETER L(BCC_A2,CO,CU,MN:VA;1) 273.00 +5000; 6000.00  N
REF:87 !
PARAMETER L(BCC_A2,CO,CU,MN:VA;2) 273.00 +5000; 6000.00  N
REF:87 !
PARAMETER L(BCC_A2,CO,FE,MO:VA;0) 273.00 +30000-51*T; 6000.00  N
REF:pov13 !
PARAMETER L(BCC_A2,CO,FE,MO:VA;1) 273.00 +30000-51*T; 6000.00  N
REF:pov13 !
PARAMETER L(BCC_A2,CO,FE,MO:VA;2) 273.00 +30000-51*T; 6000.00  N
REF:pov13 !
PARAMETER L(BCC_A2,CR,CU,FE:VA;0) 273.00 +15000-38*T; 6000.00  N
REF:pov16 !
PARAMETER L(BCC_A2,CR,CU,FE:VA;1) 273.00 +1e-8; 6000.00  N
REF:225 !
PARAMETER L(BCC_A2,CR,CU,FE:VA;2) 273.00 +15000-38*T; 6000.00  N
REF:pov16 !
PARAMETER L(BCC_A2,CR,CU,NB:VA;0) 273.00 +20000; 6000.00  N
REF:130 !
PARAMETER L(BCC_A2,CR,CU,NI:VA;0) 273.00 +1e-8; 6000.00  N
REF:226 !
PARAMETER L(BCC_A2,CR,FE,MN:VA;0) 273.00 -5996; 6000.00  N
REF:22 !
PARAMETER L(BCC_A2,CR,FE,MO:VA;0) 273.00 -20000; 6000.00  N
REF:jac17 !
PARAMETER L(BCC_A2,CR,FE,NB:VA;0) 273.00 -35000; 6000.00  N
REF:pov13 !
$PARAMETER L(BCC_A2,CR,FE,NI:VA;0) 273.00 +6000+10*T; 6000.00  N
$REF:13 !
PARAMETER L(BCC_A2,CR,FE,NI:VA;0) 273.00 +3000+5*T; 6000.00 N
REF:jac17 !
PARAMETER L(BCC_A2,CR,FE,NI:VA;1) 273.00 +9000-6*T; 6000.00 N
REF:jac17 !
PARAMETER L(BCC_A2,CR,FE,NI:VA;2) 273.00 -30000+20*T; 6000.00 N
REF:jac17 !
$PARAMETER L(BCC_A2,CR,FE,NI:VA;1) 273.00 +13000-10*T; 6000.00  N
$REF:pov14 !
$PARAMETER L(BCC_A2,CR,FE,NI:VA;2) 273.00 -30000+20*T; 6000.00  N
$REF:13 !
PARAMETER L(BCC_A2,CR,FE,P:VA;0) 273.00 -50000; 6000.00  N
REF:pov12 !
PARAMETER L(BCC_A2,CR,FE,S:VA;0) 273.00 -420000; 6000.00  N
REF:12 !
PARAMETER L(BCC_A2,CR,FE,S:VA;1) 273.00 -120000; 6000.00  N
REF:12 !
PARAMETER L(BCC_A2,CR,FE,S:VA;2) 273.00 -420000; 6000.00  N
REF:12 !
PARAMETER L(BCC_A2,CR,FE,SI:VA;0) 273.00 -54000; 6000.00  N
REF:43 !
PARAMETER L(BCC_A2,CR,FE,TI:VA;0) 273.00 +1E-7; 6000.00  N
REF:12 !
PARAMETER L(BCC_A2,CR,FE,V:VA;0) 273.00 +14881; 6000.00  N
REF:52 !
PARAMETER L(BCC_A2,CR,FE,V:VA;1) 273.00 +17968; 6000.00  N
REF:52 !
PARAMETER L(BCC_A2,CR,FE,V:VA;2) 273.00 -7692; 6000.00  N
REF:52 !
PARAMETER L(BCC_A2,CR,MO,NI:VA;0) 273.00 +1E-7; 6000.00  N
REF:pov14 !
PARAMETER L(BCC_A2,CR,MO,NI:VA;1) 273.00 +1E-7; 6000.00  N
REF:pov14 !
PARAMETER L(BCC_A2,CR,MO,NI:VA;2) 273.00 +1E-7; 6000.00  N
REF:pov14 !
PARAMETER L(BCC_A2,CR,NI,W:VA;0) 273.00 +4102; 6000.00  N
REF:138 !
PARAMETER L(BCC_A2,CR,NI,W:VA;1) 273.00 -122160; 6000.00  N
REF:138 !
PARAMETER L(BCC_A2,CR,NI,W:VA;2) 273.00 +4102; 6000.00  N
REF:138 !
PARAMETER L(BCC_A2,CU,FE,MN:VA;0) 273.00 +20000+1.15*T; 6000.00  N
REF:87 !
PARAMETER L(BCC_A2,CU,FE,MN:VA;1) 273.00 +20000+1.15*T; 6000.00  N
REF:87 !
PARAMETER L(BCC_A2,CU,FE,MN:VA;2) 273.00 +20000+1.15*T; 6000.00  N
REF:87 !
PARAMETER L(BCC_A2,CU,FE,NI:VA;0) 273.00 -75000+150*T; 6000.00  N
REF:pov14 !
PARAMETER L(BCC_A2,CU,FE,SI:VA;0) 273.00 -158642.5+50*T; 6000.00  N
REF:228 !
PARAMETER L(BCC_A2,CU,FE,SI:VA;1) 273.00 -182105.5+70*T; 6000.00  N
REF:228 !
PARAMETER L(BCC_A2,CU,FE,SI:VA;2) 273.00 -158642.5+50*T; 6000.00  N
REF:228 !
PARAMETER L(BCC_A2,CU,FE,V:VA;0) 273.00 +30000-25*T; 6000.00  N
REF:228 !
PARAMETER L(BCC_A2,CU,FE,V:VA;1) 273.00 +30000-25*T; 6000.00  N
REF:228 !
PARAMETER L(BCC_A2,CU,FE,V:VA;2) 273.00 +30000-25*T; 6000.00  N
REF:228 !
PARAMETER L(BCC_A2,FE,MN,MO:VA;0) 273.00 +60000; 6000.00  N
REF:pov13 !
PARAMETER L(BCC_A2,FE,MN,NI:VA;0) 273.00 -30000; 6000.00  N
REF:pov13 !
PARAMETER L(BCC_A2,FE,MN,PD:VA;0) 273.00 -40000; 6000.00  N
REF:pov14 !
PARAMETER L(BCC_A2,FE,MN,SI:VA;0) 273.00 -97474; 6000.00  N
REF:53 !
PARAMETER L(BCC_A2,FE,MO,NI:VA;0) 273.00 -35743; 6000.00  N
REF:41 !
PARAMETER L(BCC_A2,FE,MO,SI:VA;0) 273.00 +1E-8; 6000.00  N
REF:12 !
PARAMETER L(BCC_A2,FE,MO,W:VA;0) 273.00 +3000; 6000.00  N
REF:55 !
PARAMETER L(BCC_A2,FE,NB,NI:VA;0) 273.00 +1E-8; 6000.00  N
REF:23 !
PARAMETER L(BCC_A2,FE,NI,S:VA;0) 273.00 -130000; 6000.00  N
REF:12 !
PARAMETER L(BCC_A2,FE,NI,S:VA;1) 273.00 -330000; 6000.00  N
REF:12 !
PARAMETER L(BCC_A2,FE,NI,S:VA;2) 273.00 +1e-8; 6000.00  N
REF:12 !
PARAMETER L(BCC_A2,FE,NI,SI:VA;0) 273.00 -57000; 6000.00  N
REF:28 !
PARAMETER L(BCC_A2,FE,NI,SI:VA;1) 273.00 -70000; 6000.00  N
REF:28 !
PARAMETER L(BCC_A2,FE,NI,SI:VA;2) 273.00 +1E-8; 6000.00  N
REF:28 !
PARAMETER L(BCC_A2,FE,NI,TI:VA;0) 273.00 -70000; 6000.00  N
REF:23 !
PARAMETER L(BCC_A2,FE,NI,V:VA;0) 273.00 +1E-8; 6000.00  N
REF:23 !
PARAMETER L(BCC_A2,MN,NI,SI:VA;0) 273.00 -50000; 6000.00  N
REF:pov14 !
PARAMETER L(BCC_A2,MN,NI,SI:VA;1) 273.00 -50000; 6000.00  N
REF:pov14 !
PARAMETER L(BCC_A2,MN,NI,SI:VA;2) 273.00 -50000; 6000.00  N
REF:pov14 !
$-------------------------------------------------------------------
$ BCC_A2 ternary interactions with C
$-------------------------------------------------------------------
$
$-------------------------------------------------------------------
$ BCC_A2 ternary interactions with N
$-------------------------------------------------------------------
PARAMETER L(BCC_A2,CR,FE,MN:N;0) 273.00 +1E-8; 6000.00  N
REF:22 !
$-------------------------------------------------------------------
$ BCC_A2 ternary interactions with C,N,VA
$-------------------------------------------------------------------
$
$-------------------------------------------------------------------
$ BCC_A2 quaternary interactions with VA
$-------------------------------------------------------------------
PARAMETER L(BCC_A2,CR,FE,NB,NI:VA;0) 273.00 -500000; 6000.00  N
REF:23 !
$-------------------------------------------------------------------
$ BCC_A2 magnetic contribution
$-------------------------------------------------------------------
PARAMETER TC(BCC_A2,CO:VA;0) 273.00 +1450; 6000.00  N
REF:73 !
PARAMETER BMAGN(BCC_A2,CO:VA;0) 273.00 +1.35; 6000.00  N
REF:73 !
PARAMETER TC(BCC_A2,CR:VA;0) 273.00 -311.5; 6000.00  N
REF:22 !
PARAMETER BMAGN(BCC_A2,CR:VA;0) 273.00 -0.008; 6000.00  N
REF:0 !
PARAMETER TC(BCC_A2,FE:VA;0) 273.00 +1043; 6000.00  N
REF:0 !
PARAMETER BMAGN(BCC_A2,FE:VA;0) 273.00 +2.22; 6000.00  N
REF:0 !
PARAMETER TC(BCC_A2,FE:B;0) 273.00 +1043; 6000.00  N
REF:115 !
PARAMETER BMAGN(BCC_A2,FE:B;0) 273.00 +2.22; 6000.00  N
REF:115 !
PARAMETER TC(BCC_A2,MN:VA;0) 273.00 -580; 6000.00  N
REF:0 !
PARAMETER BMAGN(BCC_A2,MN:VA;0) 273.00 -0.27; 6000.00  N
REF:0 !
PARAMETER TC(BCC_A2,NI:VA;0) 273.00 +575; 6000.00  N
REF:0 !
PARAMETER BMAGN(BCC_A2,NI:VA;0) 273.00 +0.85; 6000.00  N
REF:0 !
PARAMETER TC(BCC_A2,AL,FE:VA;1) 273.00 +504; 6000.00  N
REF:92 !
PARAMETER TC(BCC_A2,CO,FE:VA;0) 273.00 +590; 6000.00  N
REF:74 !
PARAMETER BMAGN(BCC_A2,CO,FE:VA;0) 273.00 +1.406; 6000.00  N
REF:152 !
PARAMETER BMAGN(BCC_A2,CO,FE:VA;1) 273.00 -0.6617; 6000.00  N
REF:152 !
PARAMETER TC(BCC_A2,CO,NI:VA;0) 273.00 +556; 6000.00  N
REF:79 !
PARAMETER TC(BCC_A2,CO,NI:VA;1) 273.00 -288; 6000.00  N
REF:79 !
PARAMETER BMAGN(BCC_A2,CO,NI:VA;0) 273.00 +0.474; 6000.00  N
REF:79 !
PARAMETER TC(BCC_A2,CO,W:VA;0) 273.00 -3379; 6000.00  N
REF:79 !
PARAMETER BMAGN(BCC_A2,CO,W:VA;0) 273.00 -3.146; 6000.00  N
REF:79 !
PARAMETER TC(BCC_A2,CR,FE:VA;0) 273.00 +1650; 6000.00  N
REF:11 !
PARAMETER TC(BCC_A2,CR,FE:VA;1) 273.00 +550; 6000.00  N
REF:11 !
PARAMETER TC(BCC_A2,CO,MO:VA;0) 273.00 -3700; 6000.00  N
REF:77 !
PARAMETER BMAGN(BCC_A2,CO,MO:VA;0) 273.00 -3.445; 6000.00  N
REF:77 !
PARAMETER TC(BCC_A2,CO,FE,MO:VA;0) 273.00 +1e-8; 6000.00  N
REF:pov10 !
PARAMETER BMAGN(BCC_A2,CO,FE,MO:VA;0) 273.00 +1e-8; 6000.00  N
REF:pov10 !
PARAMETER BMAGN(BCC_A2,CR,FE:VA;0) 273.00 -0.85; 6000.00  N
REF:pov09 !
PARAMETER TC(BCC_A2,CR,NI:VA;0) 273.00 +2373; 6000.00  N
REF:11 !
PARAMETER TC(BCC_A2,CR,NI:VA;1) 273.00 +617; 6000.00  N
REF:11 !
PARAMETER BMAGN(BCC_A2,CR,NI:VA;0) 273.00 +4; 6000.00  N
REF:11 !
PARAMETER TC(BCC_A2,CU,FE:VA;0) 273.00 +800; 6000.00  N
REF:gst15 !
PARAMETER BMAGN(BCC_A2,CU,FE:VA;0) 273.00 +1e-8; 6000.00  N
REF:pov09 !
PARAMETER TC(BCC_A2,FE,MO:VA;0) 273.00 +335; 6000.00  N
REF:27 !
PARAMETER TC(BCC_A2,FE,MO:VA;1) 273.00 +526; 6000.00  N
REF:27 !
PARAMETER TC(BCC_A2,FE,PD:VA;0) 273.00 +250; 6000.00  N
REF:27 !
PARAMETER TC(BCC_A2,FE,SI:VA;1) 273.00 +8*ETCFESI#; 6000.00  N
REF:24 !
PARAMETER BMAGN(BCC_A2,FE,V:VA;0) 273.00 -2.26; 6000.00  N
REF:15 !
PARAMETER TC(BCC_A2,FE,V:VA;0) 273.00 -110; 6000.00  N
REF:15 !
PARAMETER TC(BCC_A2,FE,V:VA;1) 273.00 +3075; 6000.00  N
REF:15 !
PARAMETER TC(BCC_A2,FE,V:VA;2) 273.00 +808; 6000.00  N
REF:15 !
PARAMETER TC(BCC_A2,FE,V:VA;3) 273.00 -2169; 6000.00  N
REF:15 !
PARAMETER TC(BCC_A2,MN,PD:VA;0) 273.00 +12000; 6000.00  N
REF:pov14 !
PARAMETER TC(BCC_A2,MN,PD:VA;1) 273.00 -12000; 6000.00  N
REF:pov14 !
PARAMETER BMAGN(BCC_A2,MN,PD:VA;0) 273.00 +1e-8; 6000.00  N
REF:242 !
PARAMETER BMAGN(BCC_A2,MN,PD:VA;1) 273.00 -1e-8; 6000.00  N
REF:242 !
PARAMETER TC(BCC_A2,CR:C;0) 273.00 -311.5; 6000.00  N
REF:11 !
PARAMETER BMAGN(BCC_A2,CR:C;0) 273.00 -0.008; 6000.00  N
REF:11 !
PARAMETER TC(BCC_A2,FE:C;0) 273.00 +1043; 6000.00  N
REF:11 !
PARAMETER BMAGN(BCC_A2,FE:C;0) 273.00 +2.22; 6000.00  N
REF:11 !
PARAMETER TC(BCC_A2,NI:C;0) 273.00 +575; 6000.00  N
REF:11 !
PARAMETER BMAGN(BCC_A2,NI:C;0) 273.00 +0.85; 6000.00  N
REF:11 !
PARAMETER TC(BCC_A2,CR,FE:C;0) 273.00 +1650; 6000.00  N
REF:11 !
PARAMETER TC(BCC_A2,CR,FE:C;1) 273.00 +550; 6000.00  N
REF:11 !
PARAMETER BMAGN(BCC_A2,CR,FE:C;0) 273.00 -0.85; 6000.00  N
REF:11 !
PARAMETER TC(BCC_A2,FE,MN:VA;0) 273.00 +123; 6000.00  N
REF:92 !
PARAMETER TC(BCC_A2,FE,MO:C;0) 273.00 +335; 6000.00  N
REF:27 !
PARAMETER TC(BCC_A2,FE,MO:C;1) 273.00 +526; 6000.00  N
REF:27 !
PARAMETER TC(BCC_A2,CR:N;0) 273.00 -311.5; 6000.00  N
REF:pov09 !
PARAMETER BMAGN(BCC_A2,CR:N;0) 273.00 -0.008; 6000.00  N
REF:22 !
PARAMETER TC(BCC_A2,FE:N;0) 273.00 +1043; 6000.00  N
REF:22 !
PARAMETER BMAGN(BCC_A2,FE:N;0) 273.00 +2.22; 6000.00  N
REF:22 !
PARAMETER TC(BCC_A2,NI:N;0) 273.00 +575; 6000.00  N
REF:30 !
PARAMETER BMAGN(BCC_A2,NI:N;0) 273.00 +0.85; 6000.00  N
REF:30 !
PARAMETER TC(BCC_A2,NI,TI:VA;0) 273.00 -575; 6000.00  N
REF:160 !
PARAMETER BMAGN(BCC_A2,NI,TI:VA;0) 273.00 -0.85; 6000.00  N
REF:160 !
PARAMETER TC(BCC_A2,CR,FE:N;0) 273.00 +1650; 6000.00  N
REF:22 !
PARAMETER TC(BCC_A2,CR,FE:N;1) 273.00 +550; 6000.00  N
REF:22 !
PARAMETER BMAGN(BCC_A2,CR,FE:N;0) 273.00 -0.85; 6000.00  N
REF:22 !

$###########################################################################
$ THERMODYNAMIC PARAMETERS: H_BCC  
$###########################################################################
$
 TYPE_DEFINITION S GES A_P_D H_BCC MAGNETIC  -1.0    0.4 !
 PHASE H_BCC  %S  2 1   1 > 
bcc_a2 Fe with H-solubility using alternative sublattice description 
with less interstitial sites, e.g. Ref 223 
>> 1 !
    CONSTITUENT H_BCC  : FE% : H,VA% :  !
$-------------------------------------------------------------------
$ BCC_A2 endmember compounds with VA
$-------------------------------------------------------------------
PARAMETER G(H_BCC,FE:VA;0) 273.00 +GHSERFE#; 6000.00  N
REF:0 !
PARAMETER G(H_BCC,FE:H;0) 273.00 +71098.3995-986.034062*T+155.942278*T*LN(T)
  -0.0894166963*T**2+GHSERFE#+0.5*GHSERHH#; 1811.00  Y
  +80393.95+16.72144*T+GHSERFE#+0.5*GHSERHH#; 6000.00  N
REF:223 !
PARAMETER TC(H_BCC,FE:VA;0) 273.00 +1043; 6000.00  N
REF:0 !
PARAMETER BMAGN(H_BCC,FE:VA;0) 273.00 +2.22; 6000.00  N
REF:0 !

$###########################################################################
$                   THERMODYNAMIC PARAMETERS:   B C C _ D I S L
$###########################################################################
$
$ Implemented koze April 2010

PHASE BCC_DISL  %&  2  1   3 > 
This phase is used to model Cottrell atmosphere formation; 
you should use it with these data only for interstitial segregation, 
since uncontrolled behaviour if substitutional also segregate. 
Interactions only defined up to a temperature of 1000°C 
>> 2 !
    CONSTITUENT BCC_DISL  : AL,CO,CR,CU,FE%,MN,MO,NB,NI,S,SI,TI,V,W : 
                          B,C,N,VA% :  !
$

PARAMETER G(BCC_DISL,*:C,VA;1) 273.00 +500000-450*T; 1273.16  N  
REF:test koze10 ! 
PARAMETER G(BCC_DISL,*:N,VA;1) 273.00 +350000-280*T; 1273.16  N  
REF:test koze10 ! 

PARAMETER G(BCC_DISL,FE:C,VA;1) 273.00 +500000-450*T; 1273.16  N  
REF:test koze10 ! 
PARAMETER G(BCC_DISL,FE:N,VA;1) 273.00 +350000-280*T; 1273.16  N  
REF:test koze10 ! 
$
$###########################################################################
$                   THERMODYNAMIC PARAMETERS: HCP_A3 
$###########################################################################
$
 TYPE_DEFINITION ) GES A_P_D HCP_A3 MAGNETIC  -3.0    0.28 !
 PHASE HCP_A3  %)  2 1   0.5 > 
Hexagonal close-packed. M2C, denoted "hcp#01" in the MatCalc databases, 
with C on interstitial sites and Mo as mayor constituent. 
Cr and V can dissolve with significant quantities in M2C. M2C carbide 
and M2N nitride composition sets can be
defined by the user (syntax see top of database). 
M2C is an important precipitate phase, e.g. in complex tool steels, etc. 
M2C is commonly precipitating on dislocations 
and/or martensite lath boundaries. 
>> 3 !
    CONSTITUENT HCP_A3  : AL,CO%,CR,CU,FE,HF,MN,MO,NB,NI,PD,SI,TI%,V,W,Y : 
                        B,C,N,O,VA% :  !
$-------------------------------------------------------------------
$ HCP_A3 endmember compounds with VA
$-------------------------------------------------------------------
PARAMETER G(HCP_A3,AL:VA;0) 273.00 +5481-1.8*T+GHSERAL#; 2900.00  N
REF:0 !
PARAMETER G(HCP_A3,CO:VA;0) 273.00 +GHSERCO#; 6000.00  N
REF:73 !
PARAMETER G(HCP_A3,CR:VA;0) 273.00 +4438+GHSERCR#; 6000.00  N
REF:0 !
PARAMETER G(HCP_A3,CU:VA;0) 273.00 +600+0.2*T+GHSERCU#; 3200.00  N
REF:0 !
PARAMETER G(HCP_A3,FE:VA;0) 273.00 -3705.78+12.591*T-1.15*T*LN(T)
   +0.00064*T**2+GHSERFE#; 1811.00  Y
   -3957.199+5.24951*T+0.49251E+31*T**(-9)+GHSERFE#; 6000.00  N
REF:0 !
PARAMETER G(HCP_A3,HF:VA;0) 273.00 GHSERHF#; 6000.00  N
REF:0 !
PARAMETER G(HCP_A3,MN:VA;0) 273.00 -4439.3+133.007*T-24.5177*T*LN(T)
   -0.006*T**2+69600*T**(-1); 1519.00  Y
   -27070.1+310.7894*T-48*T*LN(T)+3.86196E+30*T**(-9); 6000.00  N
REF:66 !
PARAMETER G(HCP_A3,MO:VA;0) 273.00 +11550+GHSERMO#; 5000.00  N
REF:0 !
PARAMETER G(HCP_A3,NB:VA;0) 273.00 +10000+2.4*T+GHEXTNB#; 6000.00  N
REF:0 !
PARAMETER G(HCP_A3,NI:VA;0) 273.00 +1046+1.255*T+GHSERNI#; 3000.00  N
REF:0 !
PARAMETER G(HCP_A3,PD:VA;0) 273.00 +2000+0.1*T+GHSERPD#; 3000.00  N
REF:0 !
PARAMETER G(HCP_A3,SI:VA;0) 273.00 +49200-20.8*T+GHSERSI#; 3600.00  N
REF:0 !
PARAMETER G(HCP_A3,TI:VA;0) 273.00 +GHSERTI#; 4000.00  N
REF:0 !
PARAMETER G(HCP_A3,V:VA;0) 273.00 +4000+2.4*T+GHSERVV#; 4000.00  N
REF:0 !
PARAMETER G(HCP_A3,W:VA;0) 273.00 +14750+GHSERWW#; 6000.00  N
REF:0 !
PARAMETER G(HCP_A3,Y:VA;0) 273.00 +GHSERYY#; 6000.00  N
REF:0 !
$-------------------------------------------------------------------
$ HCP_A3 endmember compounds with B
$-------------------------------------------------------------------
PARAMETER G(HCP_A3,TI:B;0) 273.00 +GHSERTI#+0.5*GHSERBB#
   -56229; 6000.00  N
REF:117 !
$-------------------------------------------------------------------
$ HCP_A3 endmember compounds with C
$-------------------------------------------------------------------
PARAMETER G(HCP_A3,CO:C;0) 273.00 +GHSERCO#+0.5*GHSERCC#
   +22916.5-2.855*T; 6000.00  N
REF:73 !
PARAMETER G(HCP_A3,CR:C;0) 273.00 +GHSERCR#+0.5*GHSERCC#
   -18504+9.4173*T
   -2.4997*T*LN(T)+1.386E-3*T**2; 6000.00  N
REF:11 !
PARAMETER G(HCP_A3,FE:C;0) 273.00 +GFEFCC#+0.5*GHSERCC#
   +52905-11.9075*T; 6000.00  N
REF:11 !
PARAMETER G(HCP_A3,MN:C;0) 273.00 +GHSERMN#+0.5*GHSERCC#
   -16692+4.319*T; 6000.00  N
REF:15 !
PARAMETER G(HCP_A3,MO:C;0) 273.00 +1*GHSERMO#+0.5*GHSERCC#
   -24150-3.625*T-163000*T**(-1); 6000.00  N
REF:17 !
PARAMETER G(HCP_A3,NB:C;0) 273.00 -105000+205*T-34.986618*T*LN(T)
   -0.002897*T**2-58298590*T**(-3)+252376*T**(-1); 6000.00  N
REF:pov09 !
PARAMETER G(HCP_A3,NI:C;0) 273.00 +GHSERNI#+0.5*GHSERCC#
   +34796+2.665*T; 6000.00  N
REF:11 !
PARAMETER G(HCP_A3,TI:C;0) 273.00 +GHSERTI#+0.5*GHSERCC#
   -67577-8.6*T; 6000.00  N
REF:16 !
PARAMETER G(HCP_A3,V:C;0) 273.00 -85473+182.441*T-30.551*T*LN(T)
   -0.00538998*T**2+229029*T**(-1); 6000.00  N
REF:15 !
PARAMETER G(HCP_A3,W:C;0) 273.00 +GHSERWW#+0.5*GHSERCC#
   -6715-6.65*T; 6000.00  N
REF:19 !
$-------------------------------------------------------------------
$ HCP_A3 endmember compounds with N
$-------------------------------------------------------------------
PARAMETER G(HCP_A3,AL:N;0) 273.00 +80000+GHSERAL#+0.5*GHSERNN#; 6000.00  N
REF:92 !
PARAMETER G(HCP_A3,CO:N;0) 273.00 -13140+198.577*T-36.621*T*LN(T)
   +96383*T**(-1)-8.42E-04*T**2; 6000.00  N
REF:135 !
PARAMETER G(HCP_A3,CR:N;0) 273.00 -59000+58.5*T-4*T*LN(T)
   +GHSERCR#+0.5*GHSERNN#; 6000.00  N
REF:pov12 !
PARAMETER G(HCP_A3,FE:N;0) 273.00 -12015+37.98*T+GHSERFE#
 +0.5*GHSERNN#; 6000.00  N
REF:22 !
PARAMETER G(HCP_A3,MN:N;0) 273.00 -56000+211.1804*T-38*T*LN(T)
   +129442*T**(-1); 2500.00  N
REF:22 !
PARAMETER G(HCP_A3,MO:N;0) 273.00 -29450+28.7*T+GHSERMO#
 +0.5*GHSERNN#; 6000.00  N
REF:64 !
PARAMETER G(HCP_A3,NB:N;0) 273.00 +GHSERNB#+0.5*GHSERNN#-135568
   +59.295*T-2*T*LN(T); 6000.00  N
REF:16 !
PARAMETER G(HCP_A3,NI:N;0) 273.00 -4409.6+72.93*T-7.36*T*LN(T)
   +0.00614*T**2+GHSERNI#+0.5*GHSERNN#; 6000.00  N
REF:67 !
PARAMETER G(HCP_A3,TI:N;0) 273.00 +0.5*GHSERTI#+0.5*GTIN#-6046.53
 -2.653*T; 6000.00  N
REF:16 !
PARAMETER G(HCP_A3,V:N;0) 273.00 -139000+50.4*T+GHSERVV#
 +0.5*GHSERNN#; 6000.00  N
REF:48 !
PARAMETER G(HCP_A3,W:N;0) 273.00 -12811.336+186.68879*T-34.217887*T*LN(T)
   +105601*T**(-1)-0.004509875*T**2; 6000.00  N
REF:140 !
$-------------------------------------------------------------------
$ HCP_A3 endmember compounds with O
$-------------------------------------------------------------------
PARAMETER G(HCP_A3,AL:O;0) 273.00 +5481-1.8*T+GHSERAL#
 +0.5*GHSEROO#; 6000.00  N
REF:pov12 !
PARAMETER G(HCP_A3,CO:O;0) 273.00 +GHSERCO#+0.5*GHSEROO#; 6000.00  N
REF:pov12 !
PARAMETER G(HCP_A3,CR:O;0) 273.00 +4438+GHSERCR#
 +0.5*GHSEROO#; 6000.00  N
REF:pov12 !
PARAMETER G(HCP_A3,CU:O;0) 273.00 +600+0.2*T+GHSERCU#
 +0.5*GHSEROO#; 6000.00  N
REF:pov12 !
PARAMETER G(HCP_A3,FE:O;0) 273.00 -3705.78+12.591*T-1.15*T*LN(T)
   +0.00064*T**2+GHSERFE#+0.5*GHSEROO#; 1811.00  Y
   -3957.199+5.24951*T+0.49251E+31*T**(-9)+GHSERFE#
 +0.5*GHSEROO#; 6000.00  N
REF:pov12 !
PARAMETER G(HCP_A3,HF:O;0) 273.00 +GHSERHF#+0.5*GHSEROO#
   -271214+41.560*T; 6000.00  N
REF:220 !
PARAMETER G(HCP_A3,MN:O;0) 273.00 -4439.3+133.007*T-24.5177*T*LN(T)
   -0.006*T**2+69600*T**(-1)+0.5*GHSEROO#; 1519.00  Y
   -27070.1+310.7894*T-48*T*LN(T)+3.86196E+30*T**(-9)
 +0.5*GHSEROO#; 6000.00  N
REF:pov12 !
PARAMETER G(HCP_A3,MO:O;0) 273.00 +GHSERMO#+0.5*GHSEROO#; 5000.00  N
REF:POV12 !
PARAMETER G(HCP_A3,NB:O;0) 273.00 +10000+2.4*T+GHEXTNB#
 +0.5*GHSEROO#; 6000.00  N
REF:pov12 !
PARAMETER G(HCP_A3,NI:O;0) 273.00 +1046+1.255*T+GHSERNI#
 +0.5*GHSEROO#; 3000.00  N
REF:pov12 !
PARAMETER G(HCP_A3,SI:O;0) 273.00 +49200-20.8*T+GHSERSI#
 +0.5*GHSEROO#; 3600.00  N
REF:pov12 !
PARAMETER G(HCP_A3,TI:O;0) 273.00 +GHSERTI#+0.5*GHSEROO#; 6000.00  N
REF:pov12 !
PARAMETER G(HCP_A3,V:O;0) 273.00 +4000+2.4*T+GHSERVV#
 +0.5*GHSEROO#; 6000.00  N
REF:pov12 !
PARAMETER G(HCP_A3,W:O;0) 273.00 +14750+GHSERWW#+0.5*GHSEROO#; 6000.00  N
REF:pov12 !
PARAMETER G(HCP_A3,Y:O;0) 273.00 +GHSERYY#+0.5*GHSEROO#; 6000.00  N
REF:pov12 !
$******************** binary interactions ***************************
$-------------------------------------------------------------------
$ HCP_A3 binary interactions with VA
$-------------------------------------------------------------------
PARAMETER L(HCP_A3,AL,CR:VA;0) 273.00 -35000+6*T; 6000.00  N
REF:92 !
PARAMETER L(HCP_A3,AL,CU:VA;0) 273.00 +38107; 6000.00  N
REF:92 !
PARAMETER L(HCP_A3,AL,HF:VA;0) 273.00 -129770-7.238*T; 6000.00  N
REF:214 !
PARAMETER L(HCP_A3,AL,HF:VA;1) 273.00 -50257+21.950*T; 6000.00  N
REF:214 !
PARAMETER L(HCP_A3,AL,HF:VA;2) 273.00 -2946+19.983*T; 6000.00  N
REF:214 !
PARAMETER L(HCP_A3,AL,MN:VA;0) 273.00 -108066+43.83*T; 6000.00  N
REF:92 !
PARAMETER L(HCP_A3,AL,MN:VA;1) 273.00 -54519.8+40*T; 6000.00  N
REF:92 !
PARAMETER L(HCP_A3,AL,MO:VA;0) 273.00 -85570+25*T; 6000.00  N
REF:92 !
PARAMETER L(HCP_A3,AL,NB:VA;0) 273.00 -113500+21.1*T; 6000.00  N
REF:92 !
PARAMETER L(HCP_A3,AL,NB:VA;1) 273.00 +5000; 6000.00  N
REF:92 !
PARAMETER L(HCP_A3,AL,NB:VA;2) 273.00 +10000; 6000.00  N
REF:92 !
PARAMETER L(HCP_A3,AL,SI:VA;0) 273.00 -3143.78+0.39297*T; 6000.00  N
REF:92 !
PARAMETER L(HCP_A3,AL,TI:VA;0) 273.00 -134164+37.863*T; 6000.00  N
REF:159 !
PARAMETER L(HCP_A3,AL,TI:VA;1) 273.00 -3475+0.825*T; 6000.00  N
REF:159 !
PARAMETER L(HCP_A3,AL,TI:VA;2) 273.00 -7756; 6000.00  N
REF:159 !
PARAMETER L(HCP_A3,AL,V:VA;0) 273.00 -95000+20*T; 6000.00  N
REF:92 !
PARAMETER L(HCP_A3,AL,V:VA;1) 273.00 -6000; 6000.00  N
REF:92 !
PARAMETER L(HCP_A3,AL,W:VA;0) 273.00 -19250+20.2*T; 6000.00  N
REF:92 !
PARAMETER L(HCP_A3,AL,W:VA;1) 273.00 -10000; 6000.00  N
REF:92 !
PARAMETER L(HCP_A3,CO,CR:VA;0) 273.00 -6436; 6000.00  N
REF:73 !
PARAMETER L(HCP_A3,CO,CU:VA;0) 273.00 +28000; 6000.00  N
REF:87 !
PARAMETER L(HCP_A3,CO,FE:VA;0) 273.00 +5000; 6000.00  N
REF:152 !
PARAMETER L(HCP_A3,CO,MN:VA;0) 273.00 -21000; 6000.00  N
REF:87 !
PARAMETER L(HCP_A3,CO,MN:VA;1) 273.00 -4000; 6000.00  N
REF:87 !
PARAMETER L(HCP_A3,CO,MO:VA;0) 273.00 -29315.7+23.755*T; 6000.00  N
REF:77 !
PARAMETER L(HCP_A3,CO,MO:VA;1) 273.00 -27975.9-1.936*T; 6000.00  N
REF:77 !
PARAMETER L(HCP_A3,CO,MO:VA;2) 273.00 +24698.3; 6000.00  N
REF:77 !
PARAMETER L(HCP_A3,CO,NB:VA;0) 273.00 -7146; 6000.00  N
REF:136 !
PARAMETER L(HCP_A3,CO,NI:VA;0) 273.00 -1620-0.385*T; 6000.00  N
REF:79 !
PARAMETER L(HCP_A3,CO,W:VA;0) 273.00 +63000; 6000.00  N
REF:79 !
PARAMETER L(HCP_A3,CR,CU:VA;0) 273.00 +81100-25*T; 6000.00  N
REF:130 !
PARAMETER L(HCP_A3,CR,FE:VA;0) 273.00 +10833-7.477*T; 6000.00  N
REF:11 !
PARAMETER L(HCP_A3,CR,MN:VA;0) 273.00 -19088+17.5423*T; 6000.00  N
REF:22 !
PARAMETER L(HCP_A3,CR,MO:VA;0) 273.00 +28890-7.962*T; 6000.00  N
REF:61 !
PARAMETER L(HCP_A3,CR,MO:VA;1) 273.00 +5974-2.428*T; 6000.00  N
REF:61 !
PARAMETER L(HCP_A3,CR,NI:VA;0) 273.00 +20000-15*T; 6000.00  N
REF:pov12 !
PARAMETER L(HCP_A3,CR,TI:VA;0) 273.00 +32500; 6000.00  N
REF:21 !
PARAMETER L(HCP_A3,CR,V:VA;0) 273.00 -9874-2.6964*T; 6000.00  N
REF:68 !
PARAMETER L(HCP_A3,CR,V:VA;1) 273.00 -1720-2.5237*T; 6000.00  N
REF:68 !
PARAMETER L(HCP_A3,CR,W:VA;0) 273.00 +31520; 6000.00  N
REF:138 !
PARAMETER L(HCP_A3,CR,W:VA;1) 273.00 -1320; 6000.00  N
REF:138 !
PARAMETER L(HCP_A3,CR,Y:VA;0) 273.00 +63000; 6000.00  N
REF:205  !
PARAMETER L(HCP_A3,CU,FE:VA;0) 273.00 +48885.74-11.51*T; 6000.00  N
REF:pov09 !
PARAMETER L(HCP_A3,CU,FE:VA;1) 273.00 +12687.16-8.01*T; 6000.00  N
REF:pov09 !
PARAMETER L(HCP_A3,CU,FE:VA;2) 273.00 +4054.11; 6000.00  N
REF:pov09 !
PARAMETER L(HCP_A3,CU,MN:VA;0) 273.00 +13000; 6000.00  N
REF:87 !
PARAMETER L(HCP_A3,CU,NB:VA;0) 273.00 +20000; 6000.00  N
REF:130 !
PARAMETER L(HCP_A3,CU,NI:VA;0) 273.00 +8047.72+3.42217*T; 6000.00  N
REF:92 !
PARAMETER L(HCP_A3,CU,NI:VA;1) 273.00 -2041.3+.99714*T; 6000.00  N
REF:92 !
PARAMETER L(HCP_A3,CU,SI:VA;0) 273.00 -19948-2.356*T; 6000.00  N
REF:92 !
PARAMETER L(HCP_A3,CU,SI:VA;1) 273.00 -23800-1.97*T; 6000.00  N
REF:92 !
PARAMETER L(HCP_A3,CU,SI:VA;2) 273.00 -20; 6000.00  N
REF:92 !
PARAMETER L(HCP_A3,FE,HF:VA;0) 273.00 +765833.825; 6000.00  N
REF:218 !
PARAMETER L(HCP_A3,FE,MN:VA;0) 273.00 -5582+3.865*T; 6000.00  N
REF:15 !
PARAMETER L(HCP_A3,FE,MN:VA;1) 273.00 +273; 6000.00  N
REF:15 !
PARAMETER L(HCP_A3,FE,MO:VA;0) 273.00 +28347-17.691*T; 6000.00  N
REF:27 !
PARAMETER L(HCP_A3,FE,NB:VA;0) 273.00 -4784; 6000.00  N
REF:113 !
PARAMETER L(HCP_A3,FE,NI:VA;0) 273.00 -12054.355+3.27413*T; 6000.00  N
REF:20 !
PARAMETER L(HCP_A3,FE,NI:VA;1) 273.00 +11082-4.45077*T; 6000.00  N
REF:20 !
PARAMETER L(HCP_A3,FE,NI:VA;2) 273.00 -725.8; 6000.00  N
REF:20 !
PARAMETER L(HCP_A3,FE,TI:VA;0) 273.00 -28750+11*T; 6000.00  N
REF:16 !
PARAMETER L(HCP_A3,FE,TI:VA;1) 273.00 -1700-6*T; 6000.00  N
REF:16 !
PARAMETER L(HCP_A3,FE,TI:VA;2) 273.00 +15000; 6000.00  N
REF:16 !
PARAMETER L(HCP_A3,FE,V:VA;0) 273.00 -15291-4.138*T; 6000.00  N
REF:15 !
PARAMETER L(HCP_A3,FE,W:VA;0) 273.00 +25977-3.36*T; 6000.00  N
REF:20 !
PARAMETER L(HCP_A3,FE,W:VA;1) 273.00 -7258.6; 6000.00  N
REF:20 !
PARAMETER L(HCP_A3,FE,Y:VA;0) 273.00 +15000; 6000.00  N
REF:239 !
PARAMETER L(HCP_A3,MN,SI:VA;0) 273.00 -86775+2.94*T; 6000.00  N
REF:251 !
PARAMETER L(HCP_A3,MN,SI:VA;1) 273.00 -7500; 6000.00  N
REF:251 !
PARAMETER L(HCP_A3,MN,TI:VA;0) 273.00 +22100; 6000.00  N
REF:92 !
PARAMETER L(HCP_A3,MN,V:VA;0) 273.00 -11820; 6000.00  N
REF:15 !
PARAMETER L(HCP_A3,MO,TI:VA;0) 273.00 +14250.8; 6000.00  N
REF:186 !
PARAMETER L(HCP_A3,MO,V:VA;0) 273.00 -43987.5+37.5*T; 6000.00  N
REF:34 !
PARAMETER L(HCP_A3,MO,W:VA;0) 273.00 +2000; 6000.00  N
REF:18 !
PARAMETER L(HCP_A3,NB,TI:VA;0) 273.00 +13600; 6000.00  N
REF:16 !
PARAMETER L(HCP_A3,NB,V:VA;0) 273.00 +1e-8; 6000.00  N
REF:92 !
PARAMETER L(HCP_A3,NB,Y:VA;0) 273.00 +150000; 6000.00  N
REF:213 !
PARAMETER L(HCP_A3,NI,TI:VA;0) 273.00 -22717; 6000.00  N
REF:253 !
PARAMETER L(HCP_A3,NI,W:VA;0) 273.00 +2556+11.6*T; 6000.00  N
REF:20 !
PARAMETER L(HCP_A3,NI,W:VA;1) 273.00 -52900; 6000.00  N
REF:20 !
PARAMETER L(HCP_A3,NI,Y:VA;0) 273.00 -2000; 6000.00  N
REF:213 !
PARAMETER L(HCP_A3,SI,TI:VA;1) 273.00 -234045.13+51.80942*T; 6000.00  N
REF:94 !
PARAMETER L(HCP_A3,TI,V:VA;0) 273.00 +20000; 6000.00  N
REF:92 !
PARAMETER L(HCP_A3,TI,W:VA;0) 273.00 +35774; 6000.00  N
REF:92 !
$-------------------------------------------------------------------
$ HCP_A3 binary interactions with C
$-------------------------------------------------------------------
PARAMETER L(HCP_A3,CO,CR:C;0) 273.00 -6436; 6000.00  N
REF:73 !
PARAMETER L(HCP_A3,CO,FE:C;0) 273.00 +8000; 6000.00  N
REF:79 !
PARAMETER L(HCP_A3,CO,NI:C;0) 273.00 +6000; 6000.00  N
REF:76 !
PARAMETER L(HCP_A3,CO,W:C;0) 273.00 +117000; 6000.00  N
REF:79 !
PARAMETER L(HCP_A3,CR,MN:C;0) 273.00 +60000; 6000.00  N
REF:58 !
PARAMETER L(HCP_A3,CR,MO:C;0) 273.00 -3905+18.5304*T; 6000.00  N
REF:61 !
PARAMETER L(HCP_A3,CR,V:C;0) 273.00 +17165-9.9072*T; 6000.00  N
REF:68 !
PARAMETER L(HCP_A3,CR,V:C;1) 273.00 +1e-8; 6000.00  N
REF:pov11 !
PARAMETER L(HCP_A3,CR,V:C;2) 273.00 +1e-8; 6000.00  N
REF:pov11 !
PARAMETER L(HCP_A3,FE,MN:C;0) 273.00 -2685-20*T; 6000.00  N
REF:15 !
PARAMETER L(HCP_A3,FE,MO:C;0) 273.00 +13030-33.8*T; 6000.00  N
REF:27 !
PARAMETER L(HCP_A3,FE,NI:C;0) 273.00 +49074-7.32*T; 6000.00  N
REF:20 !
PARAMETER L(HCP_A3,FE,NI:C;1) 273.00 -25800; 6000.00  N
REF:20 !
PARAMETER L(HCP_A3,FE,V:C;0) 273.00 -15291-4.138*T; 6000.00  N
REF:15 !
PARAMETER L(HCP_A3,FE,W:C;0) 273.00 -116755+100*T; 6000.00  N
REF:20 !
