Repository: sundmanbo/XMLTDB

# TDB-XMLT
Development of format for Calphad databases

This is the repository for the development of an XML type database format of Calphad databases

The Calphad databases contain thermodynamic model parameters for assessed systems such as Fe-C, Ni-Al etc normally published in scientific papers.  These assessments are fitted to experimental and theoretical data and use models to describe the dependence on T, P and constitution of the phases.  Currently various dialects of the TDB format is used for most such databases and this include bibliographic references to the assessments.

File: software/examples/hmns-03-ord.TDB (part 4 of 9)
$
 PAR  G(C14_LAVES,NI:CR),,              +2*GHSERNI+GHSERCR+15000;,,   N REFLAV !
$
$PAR  G(SIGMA_D8B,NI:CR:CR),,           +10*GHSERNI+20*GHSERCR
$            +258130-254.715*T;,,                                     N 93Lee4 !
 PAR  G(SIGMA_D8B,NI:CR:CR),,           +10*GHSERNI+20*GHSERCR
             +240000-254.715*T;,,                                     N 16Hal4 !
 PAR  G(SIGMA_D8B,NI:CR:NI),,           +10*GHSERNI+4*GHSERCR+16*GBCCNI
             +175400;,,                                               N 88Gus6 !
$
 PAR  G(HIGH_SIGMA,NI:CR:CR),,          +10*GHSERNI+20*GHSERCR
             +240000-254.715*T;,,                                     N 16Hal4 !
 PAR  G(HIGH_SIGMA,NI:CR:NI),,          +10*GHSERNI+4*GHSERCR+16*GBCCNI
             +175400;,,                                               N 88Gus6 !
$
 FUNCTION U1FCRNI   298.15  -1980;                                     6000 N !
 FUNCTION SFCRNI    298.15  +U1FCRNI;                                  6000 N !
 FUNCTION GFCRNI3   298.15  +3*U1FCRNI;                                6000 N !
 FUNCTION GFCR2NI2  298.15  +4*U1FCRNI;                                6000 N !
 FUNCTION GFCR3NI   298.15  +3*U1FCRNI;                                6000 N !
$ ------------------------------------------------------------------------------
$ Cr-Si
$
$ Y. Du, J.C. Schuster, J. Phase Equilib., 21, 281-86(2000).
$
$ Checked against paper. Checked at 6000 K.
$
$ The parameter G(CR3SI_A15,SI:SI:VA) should probably be changed.
$ Modified M5SI3_D88 to be stoichiometric for combination with e.g. Fe-Si.
$ The temperature dependence of G(M4SI3,CR:SI) has the wrong sign in 00Sch.
$
$ Stoichiometric version of M5SI3_D88 is used here.
$
 PAR  L(LIQUID,CR,SI;0),,               -126112.28+19.92557*T;,,      N 00Du1 !
 PAR  L(LIQUID,CR,SI;1),,               -48048.45+11.38497*T;,,       N 00Du1 !
$
 PAR  L(BCC_A2,CR,SI:VA;0),,            -83007.82-1.35928*T;,,        N 00Du1 !
 PAR  L(BCC_A2,CR,SI:VA;1),,            -48048.45+11.38497*T;,,       N 00Du1 !
$
 PAR  L(A2_BCC,CR,SI:VA;0),,            -83007.82-1.35928*T;,,        N 00Du1 !
 PAR  L(A2_BCC,CR,SI:VA;1),,            -48048.45+11.38497*T;,,       N 00Du1 !
$
 PAR  G(B2_BCC,CR:SI:VA),,              -20000;,,                     N 97Lin !
 PAR  G(B2_BCC,SI:CR:VA),,              -20000;,,                     N 97Lin !
$
 PAR  G(CR3SI_A15,CR:SI:VA),,           +3*GHSERCR+GHSERSI
             -115442.82-1.40036*T;,,                                  N 00Du1 !
 PAR  G(CR3SI_A15,SI:CR:VA),,           +GHSERCR+3*GHSERSI
             +316999.96-68.59964*T;,,                                 N 00Du1 !
 PAR  L(CR3SI_A15,CR,SI:CR:VA;0),,      -9661.46;,,                   N 00Du1 !
 PAR  L(CR3SI_A15,CR,SI:SI:VA;0),,      -9661.46;,,                   N 00Du1 !
 PAR  L(CR3SI_A15,CR:CR,SI:VA;0),,      -16781.4;,,                   N 00Du1 !
 PAR  L(CR3SI_A15,SI:CR,SI:VA;0),,      -16781.4;,,                   N 00Du1 !
$
 PAR  G(CR5SI3_D8M,CR:SI),,             +GCR5SI3;,,                   N 00Du1 !
$
 PAR  G(M5SI3_D88,CR:SI:VA),,           +GCR5SI3
             +19359-10.89*T;,,                                        N 07Hal1 !
$
 PAR  G(MSI_B20,CR:SI),,                -79273.09+312.40316*T
             -51.62865*T*LN(T)-0.00447355*T**2
             +391330*T**(-1);,,                                       N 00Du1 !
$
 PAR  G(CRSI2_C40,CR:SI),,              -100352.65+336.777*T
             -57.855747*T*LN(T)-0.0132277*T**2
             -4.3203E-07*T**3;,,                                      N 00Du1 !
 PAR  G(CRSI2_C40,SI:CR),,              +2*GHSERCR+GHSERSI
             +174006-27.21105*T;,,                                    N 00Du1 !
 PAR  L(CRSI2_C40,CR,SI:CR;0),,         +1435.7;,,                    N 00Du1 !
 PAR  L(CRSI2_C40,CR,SI:SI;0),,         +1435.7;,,                    N 00Du1 !
 PAR  L(CRSI2_C40,CR:CR,SI;0),,         +ZERO;,,                      N 00Du1 !
 PAR  L(CRSI2_C40,SI:CR,SI;0),,         +ZERO;,,                      N 00Du1 !
$
$ metastable
$
 PAR  L(FCC_A1,CR,SI:VA;0),,            -83007.82-1.35928*T;,,        N Same !
 PAR  L(FCC_A1,CR,SI:VA;1),,            -48048.45+11.38497*T;,,       N Same !
$
 PAR  L(A1_FCC,CR,SI:VA;0),,            -83007.82-1.35928*T;,,        N Same !
 PAR  L(A1_FCC,CR,SI:VA;1),,            -48048.45+11.38497*T;,,       N Same !
$
 PAR  L(HCP_A3,CR,SI:VA;0),,            -83007.82-1.35928*T;,,        N Same !
 PAR  L(HCP_A3,CR,SI:VA;1),,            -48048.45+11.38497*T;,,       N Same !
$
 PAR  L(CBCC_A12,CR,SI:VA;0),,          -83007.82-1.35928*T;,,        N Same !
 PAR  L(CBCC_A12,CR,SI:VA;1),,          -48048.45+11.38497*T;,,       N Same !
$
 PAR  L(CUB_A13,CR,SI:VA;0),,           -83007.82-1.35928*T;,,        N Same !
 PAR  L(CUB_A13,CR,SI:VA;1),,           -48048.45+11.38497*T;,,       N Same !
$
 PAR  G(C14_LAVES,CR:SI),,              +2*GHSERCR+GHSERSI+100000;,, N 17Hal10 !
 PAR  G(C14_LAVES,SI:CR),,              +2*GHSERSI+GHSERCR+100000;,, N 17Hal10 !
$
 PAR  G(M4SI3,CR:SI),,                  +4*GHSERCR+3*GHSERSI
             -213260.3-1.74503*T;,,                                   N 00Sch !
 PAR  G(NI5SI2,CR:SI),,                 +5*GHSERCR+2*GHSERSI
             -23370.86-78.25748*T;,,                                  N 00Sch !
 PAR  G(NI2SI_C37,CR:SI),,              +2*GHSERCR+GHSERSI
             -40923.29-23.21742*T;,,                                  N 00Sch !
$
 FUNCTION GCR5SI3   298.15  -316886.2+1067.97713*T-182.578184*T*LN(T)
       -0.023919688*T**2-2.31728E-06*T**3;
      6000.00  N !
$ ------------------------------------------------------------------------------
$ Cr-Ti
$
$ J. Pavlu, J. Vrestal, M. Sob, Calphad, 34, 215-21(2010).
$
$ Both 2-SL and 3-SL models are included for the C14_LAVES and C36_LAVES phases.
$ This dataset includes the 2-SL models.
$
$ Checked against paper. Checked at 6000 K.
$
$ There are two models for Cr2Ti included. CR2TI_C14 etc are the original from
$ 10Pav. C14_LAVES etc include new end-member values and refitted interactions.
$ Incorrect values for G(C14_LAVES,TI:TI), G(C15_LAVES,TI:TI) and
$ G(C36_LAVES,TI:TI) were used in a previous version.
$ When using the correct value for C14_LAVES from 06Slu it was not possible to
$ refit the Mn-Ti phase diagram without using excessive interaction parameters.
$ Therefore a value for G(C14_LAVES,TI:TI) was selected that produces moderate
$ interaction parameters.
$ The Ti solubility in the Laves phases increases somewhat and invariant
$ temperatures change by up to about 7 K.
$
 PAR  L(LIQUID,CR,TI;0),,               -992;,,                       N 00Zhu !
 PAR  L(LIQUID,CR,TI;1),,               +1811;,,                      N 00Zhu !
$
 PAR  L(BCC_A2,CR,TI:VA;0),,            +11824;,,                     N 00Zhu !
 PAR  L(BCC_A2,CR,TI:VA;1),,            +5012;,,                      N 00Zhu !
$
 PAR  L(A2_BCC,CR,TI:VA;0),,            +11824;,,                     N 00Zhu !
 PAR  L(A2_BCC,CR,TI:VA;1),,            +5012;,,                      N 00Zhu !
$
 PAR  L(HCP_A3,CR,TI:VA;0),,            +25500;,,                     N 00Zhu !
$
 PAR  G(C14_LAVES,CR:TI),,              +2*GHSERCR+GHSERTI
             -25401-0.788*T+0.788*T*LN(T);,,                          N 10Pav !
 PAR  G(C14_LAVES,TI:CR),,              +2*GHSERTI+GHSERCR
             +154157;,,                                               N 10Pav !
 PAR  L(C14_LAVES,CR,TI:TI;0),,         +10000;,,                     N 17Hal2 !
$
 PAR  G(C15_LAVES,CR:TI),,              +2*GHSERCR+GHSERTI
             -30486-1.414*T+1.414*T*LN(T);,,                          N 10Pav !
 PAR  G(C15_LAVES,TI:CR),,              +2*GHSERTI+GHSERCR
             +171806;,,                                               N 10Pav !
 PAR  L(C15_LAVES,CR,TI:TI;0),,         -7500;,,                      N 17Hal2 !
$
 PAR  G(C36_LAVES,CR:TI),,              +2*GHSERCR+GHSERTI
             -28534-1.107*T+1.107*T*LN(T);,,                          N 10Pav !
 PAR  G(C36_LAVES,TI:CR),,              +2*GHSERTI+GHSERCR
             +160581;,,                                               N 10Pav !
 PAR  L(C36_LAVES,CR,TI:TI;0),,         +8000;,,                      N 17Hal2 !
$
$ metastable
$
$PAR  L(FCC_A1,CR,TI:VA;0),,            +32000;,,                     N 95Dup !
 PAR  L(FCC_A1,CR,TI:VA;0),,            +15791.59;,,                  N Null !
 PAR  L(A1_FCC,CR,TI:VA;0),,            +15791.59;,,                  N Null !
$
 PAR  G(MU_D85,CR:TI:TI:CR),,           +7*GFCCCR+6*GBCCTI;,,         N Lin !
 PAR  G(MU_D85,CR:TI:CR:CR),,           +7*GFCCCR+4*GBCCTI
             +2*GHSERCR;,,                                            N Lin !
$ ------------------------------------------------------------------------------
$ Cr-V
$
$ From B.-J. Lee 1992 (Included in LB Vol. 2)
$
$ B.-J. Lee, Z. Metallkd., 83, 292-99(1992).
$
$ Checked against LB and paper. Checked at 6000 K.
$
 PAR  L(LIQUID,CR,V;0),,                -9874-2.6964*T;,,             N 92Lee3 !
 PAR  L(LIQUID,CR,V;1),,                -1720-2.5237*T;,,             N 92Lee3 !
$
 PAR  L(BCC_A2,CR,V:VA;0),,             -9874-2.6964*T;,,             N 92Lee3 !
 PAR  L(BCC_A2,CR,V:VA;1),,             -1720-2.5237*T;,,             N 92Lee3 !
$
 PAR  L(A2_BCC,CR,V:VA;0),,             -9874-2.6964*T;,,             N 92Lee3 !
 PAR  L(A2_BCC,CR,V:VA;1),,             -1720-2.5237*T;,,             N 92Lee3 !
$
$ Metastable
$
 PAR  L(FCC_A1,CR,V:VA;0),,             -9874-2.6964*T;,,             N 92Lee3 !
 PAR  L(FCC_A1,CR,V:VA;1),,             -1720-2.5237*T;,,             N 92Lee3 !
$
 PAR  L(A1_FCC,CR,V:VA;0),,             -9874-2.6964*T;,,             N 92Lee3 !
 PAR  L(A1_FCC,CR,V:VA;1),,             -1720-2.5237*T;,,             N 92Lee3 !
$
 PAR  L(HCP_A3,CR,V:VA;0),,             -9874-2.6964*T;,,             N Same !
 PAR  L(HCP_A3,CR,V:VA;1),,             -1720-2.5237*T;,,             N Same !
$
 PAR  G(C14_LAVES,CR:V),,               +2*GHSERCR+GHSERVV+67290;,,   N Lin !
 PAR  G(C14_LAVES,V:CR),,               +2*GHSERVV+GHSERCR+52140;,,   N Lin !
$
 PAR  G(SIGMA_D8B,V:CR:CR),,            +10*GFCCVV+20*GHSERCR;,,      N Lin !
 PAR  G(SIGMA_D8B,V:CR:V),,             +10*GFCCVV+4*GHSERCR
             +16*GHSERVV;,,                                           N Lin !
 PAR  G(SIGMA_D8B,V:V:CR),,             +10*GFCCVV+4*GHSERVV
             +16*GHSERCR;,,                                           N Lin !
$ ------------------------------------------------------------------------------
$ Fe-C
$
$ From P. Gustafson 1985 (included in LB Vol. 3)
$
$ P. Gustafson, Scand. J. Metall., 14, 259-67(1985).
$
$ Checked against paper and LB. All numbers are exactly reproduced, except
$ for a rounding error in the paper of the temperature of the FCC + LIQ + CEM
$ equilibrium (1421 K in the paper, 1421.51 K calculated).
$
$ Cementite changed to 10Hal.
$ The eutectoid (bcc+fcc+cem) temperature changed from 999.78 to 999.68 K.
$ The eutectic (fcc+liq+cem) temperature changed from 1421.51 to 1421.31 K.
$ The congruent melting point of cementite changed from 1497.8 to 1497.1 K.
$
$ BCC_A2 is stable above 4000 K around x(C)=0.33.
$ There is an inverse miscibility gap in the liquid with a minimum at
$ 5559 K and x(C)=0.53.
$
$ According to ab initio calculations by Joerg van Appen from 2008 is the
$ energy of NM and AFM FeC (fcc) nearly the same. The AFM state has a BM of
$ 0.9 per metal atom.
$
$ The value of TC(FCC_A1,FE:C,VA) was adjusted to match the measured influence
$ of C on the Neel temperature in the Fe-Mn-C system. It could even be
$ increased further to possibly 6000 or 7000.
$
 PAR  L(LIQUID,C,FE;0),,                -124320+28.5*T;,,             N 85Gus !
 PAR  L(LIQUID,C,FE;1),,                +19300;,,                     N 85Gus !
 PAR  L(LIQUID,C,FE;2),,                +49260-19*T;,,                N 85Gus !
$
 PAR  G(BCC_A2,FE:C),,                  +GHSERFE+3*GHSERCC
             +322050+75.667*T;,,                                      N 85Gus !
 PAR  TC(BCC_A2,FE:C),,                  1043.00;,,                   N 85Gus !
 PAR  BMAG(BCC_A2,FE:C),,                   2.22;,,                   N 85Gus !
 PAR  L(BCC_A2,FE:C,VA;0),,             -190*T;,,                     N 85Gus !
$
 PAR  G(A2_BCC,FE:C),,                  +GHSERFE+3*GHSERCC
             +322050+75.667*T;,,                                      N 85Gus !
 PAR  TC(A2_BCC,FE:C),,                  1043.00;,,                   N 85Gus !
 PAR  BMAG(A2_BCC,FE:C),,                   2.22;,,                   N 85Gus !
 PAR  L(A2_BCC,FE:C,VA;0),,             -190*T;,,                     N 85Gus !
$
 PAR  G(B2_BCC,FE:FE:C),,               +ZERO;,,                      N 08Con !
 PAR  G(B2_BCC,FE:VA:C),,               +ZERO;,,                      N 08Con !
 PAR  G(B2_BCC,VA:FE:C),,               +ZERO;,,                      N 08Con !
$
 PAR  G(FCC_A1,FE:C),,                  +GFCCFE+GHSERCC
             +77207-15.877*T;,,                                       N 85Gus !
$PAR  TC(FCC_A1,FE:C),,                  -201.00;,,                   N 85Gus !
$PAR  BMAG(FCC_A1,FE:C),,                  -2.10;,,                   N 85Gus !
 PAR  L(FCC_A1,FE:C,VA;0),,             -34671;,,                     N 85Gus !
 PAR  TC(FCC_A1,FE:C,VA),,              +5000;,,                      N 12Hal !
$
 PAR  G(A1_FCC,FE:C),,                  +GFCCFE+GHSERCC
             +77207-15.877*T;,,                                       N 85Gus !
$PAR  TC(A1_FCC,FE:C),,                  -201.00;,,                   N 85Gus !
$PAR  BMAG(A1_FCC,FE:C),,                  -2.10;,,                   N 85Gus !
 PAR  L(A1_FCC,FE:C,VA;0),,             -34671;,,                     N 85Gus !
 PAR  TC(A1_FCC,FE:C,VA),,              +5000;,,                      N 12Hal !
$
 PAR  G(CEMENTITE_D011,FE:C) 0.01       +GFECEM;,,                    N 10Hal1 !
 PAR  TC(CEMENTITE_D011,FE:C) 0.01        485.00;,,                   N 10Hal1 !
 PAR  BMAG(CEMENTITE_D011,FE:C) 0.01        1.008;,,                  N 10Hal1 !
$
$ metastable
$
 PAR  G(HCP_A3,FE:C),,                  +GFCCFE+0.5*GHSERCC
             +52905-11.9075*T;,,                                      N 88And2 !
 PAR  L(HCP_A3,FE:C,VA;0),,             -17335;,,                     N 88And2 !
$PAR  L(HCP_A3,FE:C,VA;0),,             -22126;,,                     N 93Du !
$
 PAR  G(CBCC_A12,FE:C),,                +GHSERFE+GHSERCC+80000;,,     N 90Hua2 !
 PAR  L(CBCC_A12,FE:C,VA;0),,           -34671;,,                     N 90Hua2 !
$
 PAR  G(CUB_A13,FE:C),,                 +GHSERFE+GHSERCC+90000;,,     N 90Hua2 !
 PAR  L(CUB_A13,FE:C,VA;0),,            -34671;,,                     N 90Hua2 !
$
 PAR  G(M7C3_D101,FE:C),,               +2.333333*GFECEM
             +0.666667*GHSERCC+13200;,,                               N 11Dju !
 PAR  G(M23C6_D84,FE:FE:C),,            +GFE23C6;,,                   N 11Dju !
 PAR  G(M5C2,FE:C),,                    +1.666667*GFECEM
             +0.333333*GHSERCC+6200;,,                                N 11Dju !
 PAR  G(FE4N_L1,FE:C),,                 +4*GHSERFE+GHSERCC+15965;,,   N 93Du !
 PAR  G(FECN_CHI,FE:C),,                -11287.4+1013.78*T
             -176.412*T*LN(T)+810869*T**(-1);,,                       N 93Du !
$
 PAR  G(KAPPA_E21,FE:FE:C),,            +4*GHSERFE+GHSERCC
                +75000-45*T;,,                                        N 18Tan2 !
 PAR  L(KAPPA_E21,FE:FE:C,VA;0),,       +10000;,,                     N 18Tan2 !
$
$PAR  G(KSI_CARBIDE,FE:C),,             +3*GHSERFE+GHSERCC
$            +14540+20*T;,,                                           N 88And2 !
 PAR  G(V3C2,FE:C),,                    +7250+741.566*T
             -125.833*T*LN(T)+779485*T**(-1);,,                       N 91Hua4 !
$
 FUNCTION GFECEM      0.01  +11369.937746-5.641259263*T-8.333E-6*T**4;
        43.00  Y  +11622.647246-59.537709263*T+15.74232*T*LN(T)
       -0.27565*T**2;
       163.00  Y  -10195.860754+690.949887637*T-118.47637*T*LN(T)
                  -0.0007*T**2+590527*T**(-1);
      6000.00  N !
 FUNCTION GFE23C6   298.15  +7.666667*GFECEM-1.666667*GHSERCC+15000;   6000 N !
$ ------------------------------------------------------------------------------
$ Fe-Mn
$
$ From W. Huang 1989 (included in LB Vol. 3)
$
$ W. Huang, Calphad, 13, 243-52(1989).
$
$ Checked against LB and paper. Checked at 6000 K.
$
$ HCP_A3 interaction slightly modified by 11Dju.
$
$ The Neel temperature (fcc) is well described, but there is an uncertainty
$ concerning the magnetic moments. A value BMAG(FCC_A1,FE,MN:VA;0)=1 seems to
$ fit M_s data best.
$
$ Fcc ordering energies (approximately) from Alexey Dick 2008.
$
 PAR  L(LIQUID,FE,MN;0),,               -3950+0.489*T;,,              N 89Hua2 !
 PAR  L(LIQUID,FE,MN;1),,               +1145;,,                      N 89Hua2 !
$
 PAR  L(FCC_A1,FE,MN:VA;0),,            -7762+3.865*T;,,              N 89Hua2 !
 PAR  L(FCC_A1,FE,MN:VA;1),,            -259;,,                       N 89Hua2 !
 PAR  TC(FCC_A1,FE,MN:VA;0),,           -2282;,,                      N 89Hua2 !
 PAR  TC(FCC_A1,FE,MN:VA;1),,           -2068;,,                      N 89Hua2 !
$ New value below (old value was zero)
 PAR  BMAG(FCC_A1,FE,MN:VA;0),,            +1;,,                      N 12Hal !
$
 PAR  L(A1_FCC,FE,MN:VA;0),,            -7762+3.865*T;,,              N 89Hua2 !
 PAR  L(A1_FCC,FE,MN:VA;1),,            -259;,,                       N 89Hua2 !
 PAR  TC(A1_FCC,FE,MN:VA;0),,           -2282;,,                      N 89Hua2 !
 PAR  TC(A1_FCC,FE,MN:VA;1),,           -2068;,,                      N 89Hua2 !
 PAR  BMAG(A1_FCC,FE,MN:VA;0),,          +1;,,                        N 12Hal !
$
 PAR  G(FCC_4SL,FE:FE:FE:MN:VA),,       +GFFE3MN;,,                   N 08Hal3 !
 PAR  G(FCC_4SL,FE:FE:MN:MN:VA),,       +GFFE2MN2;,,                  N 08Hal3 !
 PAR  G(FCC_4SL,FE:MN:MN:MN:VA),,       +GFFEMN3;,,                   N 08Hal3 !
 PAR  L(FCC_4SL,FE,MN:FE,MN:*:*:VA;0),, +SFFEMN;,,                    N 08Hal3 !
$
 PAR  L(BCC_A2,FE,MN:VA;0),,            -2759+1.237*T;,,              N 89Hua2 !
 PAR  TC(BCC_A2,FE,MN:VA;0),,            +123;,,                      N 89Hua2 !
$
 PAR  L(A2_BCC,FE,MN:VA;0),,            -2759+1.237*T;,,              N 89Hua2 !
 PAR  TC(A2_BCC,FE,MN:VA;0),,            +123;,,                      N 89Hua2 !
$
 PAR  L(HCP_A3,FE,MN:VA;0),,            -5748+3.865*T;,,              N 11Dju !
 PAR  L(HCP_A3,FE,MN:VA;1),,            +273;,,                       N 11Dju !
$PAR  L(HCP_A3,FE,MN:VA;0),,            -5582+3.865*T;,,              N 89Hua2 !
$PAR  L(HCP_A3,FE,MN:VA;1),,            +273;,,                       N 89Hua2 !
$
 PAR  L(CBCC_A12,FE,MN:VA;0),,          -10184;,,                     N 89Hua2 !
 PAR  L(CUB_A13,FE,MN:VA;0),,           -11518+2.819*T;,,             N 89Hua2 !
$
$ Metastable
$
$ Fe:Mn:Va = Al:Mn:Va + Fe:Fe:C - Al:Fe:C
 PAR  G(KAPPA_E21,FE:MN:VA),,           +3*GHSERFE+GHSERMN
             +140000-70.2*T;,,                                        N 18Tan2 !
$ Mn:Fe:Va = Al:Mn:Va + Mn:Mn:C + Al:Fe:C - 2*Al:Mn:C
 PAR  G(KAPPA_E21,MN:FE:VA),,           +3*GHSERMN+GHSERFE
             +44000-14.8*T;,,                                         N 18Tan2 !
$
 PAR  G(C14_LAVES,FE:MN),,              +2*GHSERFE+GHSERMN+36320;,,   N 12Liu !
 PAR  G(C14_LAVES,MN:FE),,              +2*GHSERMN+GHSERFE+28510;,,   N 12Liu !
$
 FUNCTION U1FFEMN   298.15  -700;                                      6000 N !
 FUNCTION GFFE3MN   298.15  +3*U1FFEMN-90;                             6000 N !
 FUNCTION GFFE2MN2  298.15  +4*U1FFEMN;                                6000 N !
 FUNCTION GFFEMN3   298.15  +3*U1FFEMN+90;                             6000 N !
 FUNCTION SFFEMN    298.15  +U1FFEMN;                                  6000 N !
$ ------------------------------------------------------------------------------
$ Fe-N
$
$ H. Du, J. Phase Equilib., 14, 682-93(1993).
$
$ Checked against paper. Checked at 6000 K.
$
$ FE4N_L1 modified to avoid Fe4N to become stable in e.g. Cr-Fe. The Fe4N
$ phase field is slightly changed and the fcc+hcp+Fe4N equilibrium decreases
$ from 923 to 920 K.
$
$ The FeN (FCC_A1) phase still seems somewhat too stable at low temperature.
$
 PAR  L(LIQUID,FE,N;0),,                -19930-12.01*T;,,             N 91Fri1 !
$
 PAR  G(FCC_A1,FE:N),,                  +GHSERFE+GHSERNN
             -20277+245.3931*T-21.2984*T*LN(T);,,                     N 93Du !
 PAR  L(FCC_A1,FE:N,VA;0),,             -26150;,,                     N 91Fri1 !
$
 PAR  G(A1_FCC,FE:N),,                  +GHSERFE+GHSERNN
             -20277+245.3931*T-21.2984*T*LN(T);,,                     N 93Du !
 PAR  L(A1_FCC,FE:N,VA;0),,             -26150;,,                     N 91Fri1 !
$
 PAR  G(BCC_A2,FE:N),,                  +GHSERFE+3*GHSERNN
             +93562+165.07*T;,,                                       N 91Fri1 !
 PAR  TC(BCC_A2,FE:N),,                  1043;,,                      N 91Fri1 !
 PAR  BMAG(BCC_A2,FE:N),,                   2.22;,,                   N 91Fri1 !
$
 PAR  G(A2_BCC,FE:N),,                  +GHSERFE+3*GHSERNN
             +93562+165.07*T;,,                                       N 91Fri1 !
 PAR  TC(A2_BCC,FE:N),,                  1043;,,                      N 91Fri1 !
 PAR  BMAG(A2_BCC,FE:N),,                   2.22;,,                   N 91Fri1 !
$
 PAR  G(HCP_A3,FE:N),,                  +GHSERFE+0.5*GHSERNN
             -13863+40.2123*T;,,                                      N 93Du !
 PAR  L(HCP_A3,FE:N,VA;0),,             +10012-19.9853*T;,,           N 93Du !
 PAR  L(HCP_A3,FE:N,VA;1),,             -9446+9.3472*T;,,             N 93Du !
$
 PAR  G(FE4N_L1,FE:N),,                 +4*GHSERFE+GHSERNN
             -37514+72.6235*T;,,                                      N 93Du !
$PAR  L(FE4N_L1,FE:N,VA;0),,            +64679-21.9574*T;,,           N 93Du !
 PAR  L(FE4N_L1,FE:N,VA;0),,            +44679-21.9574*T;,,          N 17Hal12 !
 PAR  L(FE4N_L1,FE:N,VA;1),,            -27905-3.409*T;,,             N 93Du !
$
$ metastable
$
 PAR  G(CBCC_A12,FE:N),,                +GHSERFE+GHSERNN
             -30766+375.42*T-37.6*T*LN(T);,,                          N 93Qiu2 !
 PAR  L(CBCC_A12,FE:N,VA;0),,           -26150;,,                     N 93Qiu2 !
$
 PAR  G(CUB_A13,FE:N),,                 +GHSERFE+GHSERNN
             -32216+375.42*T-37.6*T*LN(T);,,                          N 93Qiu2 !
 PAR  L(CUB_A13,FE:N,VA;0),,            -26150;,,                     N 93Qiu2 !
$
 PAR  G(CEMENTITE_D011,FE:N),,          -20060+538.7902*T
             -99.7371*T*LN(T)+226735*T**(-1);,,                       N 93Du !
 PAR  G(FECN_CHI,FE:N),,                -55838+952.0774*T
             -174.5248*T*LN(T)+438672*T**(-1);,,                      N 93Du !
$ ------------------------------------------------------------------------------
$ Fe-Nb
$
$ A. Jacob, C. Schmetterer, A. Khvan, A. Kondratiev, D. Ivanov, B. Hallstedt,
$ Calphad, 54, 1-15(2016).
$
$ Checked against paper. Checked at 6000 K.
$
$ Modified from the description by A.V. Khvan and B. Hallstedt 2013.
$ It was necessary to reduce the stability of the mu phase to model Cr-Fe-Nb.
$
$ B2 ordering added to have a reasonable extension of FeTi-B2 in Fe-Nb-Ti.
$
 PAR  L(LIQUID,FE,NB;0),,               -74257+99.67*T-10*T*LN(T);,,  N 13Khv1 !
 PAR  L(LIQUID,FE,NB;1),,               +17624-10.805*T;,,            N 13Khv1 !
$
 PAR  L(FCC_A1,FE,NB:VA;0),,            -6176-2.04*T;,,               N 13Khv1 !
 PAR  L(A1_FCC,FE,NB:VA;0),,            -6176-2.04*T;,,               N 13Khv1 !
$
 PAR  L(BCC_A2,FE,NB:VA;0),,            -10893+10.288*T;,,            N 13Khv1 !
 PAR  L(BCC_A2,FE,NB:VA;1),,            +4674-5.776*T;,,              N 13Khv1 !
$
 PAR  L(A2_BCC,FE,NB:VA;0),,            -10893+10.288*T;,,            N 13Khv1 !
 PAR  L(A2_BCC,FE,NB:VA;1),,            +4674-5.776*T;,,              N 13Khv1 !
$
 PAR  G(B2_BCC,FE:NB:VA),,              -10000;,,                    N 17Hal17 !
 PAR  G(B2_BCC,NB:FE:VA),,              -10000;,,                    N 17Hal17 !
$
 PAR  G(C14_LAVES,FE:NB),,              +2*GHSERFE+GHSERNB
             -67223+13.971*T;,,                                       N 13Khv1 !
 PAR  G(C14_LAVES,NB:FE),,              +2*GHSERNB+GHSERFE+180030;,,  N 12Liu !
 PAR  L(C14_LAVES,FE,NB:FE;0),,         +ZERO;,,                      N 12Liu !
 PAR  L(C14_LAVES,FE,NB:NB;0),,         +ZERO;,,                      N 12Liu !
 PAR  L(C14_LAVES,FE:FE,NB;0),,         -33816;,,                     N 13Khv1 !
 PAR  L(C14_LAVES,NB:FE,NB;0),,         -33816;,,                     N 13Khv1 !
$
 PAR  G(MU_D85,FE:NB:FE:FE),,           +9*GHSERFE+4*GHSERNB
             -100230;,,                                               N 12Liu !
 PAR  G(MU_D85,FE:NB:FE:NB),,           +3*GHSERFE+10*GHSERNB
             +426530;,,                                               N 12Liu !
 PAR  G(MU_D85,FE:NB:NB:FE),,           +7*GHSERFE+6*GHSERNB
             -266116+56*T;,,                                          N 16Jac1 !
 PAR  G(MU_D85,FE:NB:NB:NB),,           +GHSERFE+12*GHSERNB+176020;,, N 12Liu !
 PAR  G(MU_D85,NB:NB:FE:FE),,           +8*GHSERFE+5*GHSERNB-27430;,, N 12Liu !
 PAR  G(MU_D85,NB:NB:FE:NB),,           +2*GHSERFE+11*GHSERNB
             +499200;,,                                               N 12Liu !
 PAR  G(MU_D85,NB:NB:NB:FE),,           +6*GHSERFE+7*GHSERNB
             -131400;,,                                               N 12Liu !
$
$ Metastable
$
 PAR  L(HCP_A3,FE,NB:VA;0),,            -6176-2.04*T;,,               N Same !
$
 PAR  G(C15_LAVES,FE:NB),,              +2*GHSERFE+GHSERNB
             -50000+13.971*T;,,                                       N 16Jac1 !
 PAR  G(C15_LAVES,NB:FE),,              +2*GHSERNB+GHSERFE+178263;,,  N 16Jac1 !
 PAR  L(C15_LAVES,FE,NB:FE;0),,         +ZERO;,,                      N 16Jac1 !
 PAR  L(C15_LAVES,FE,NB:NB;0),,         +ZERO;,,                      N 16Jac1 !
 PAR  L(C15_LAVES,FE:FE,NB;0),,         -33816;,,                     N 16Jac1 !
 PAR  L(C15_LAVES,NB:FE,NB;0),,         -33816;,,                     N 16Jac1 !
$
 PAR  G(SIGMA_D8B,FE:NB:FE),,           +26*GHSERFE+4*GHSERNB
             +57084;,,                                                N 13Khv2 !
 PAR  G(SIGMA_D8B,FE:NB:NB),,           +10*GHSERFE+20*GHSERNB
             +497885;,,                                               N 13Khv2 !
 PAR  G(SIGMA_D8B,NB:NB:FE),,           +16*GHSERFE+14*GHSERNB
             +602333;,,                                               N 16Jac1 ! 
$ ------------------------------------------------------------------------------
$ Fe-Ni
$
$ N. Dupin, B. Sundman, March 2003 at JEEP.
$
$ Checked against LB. Checked at 6000 K.
$
$ This dataset is modified from the LB dataset by changing the ordering
$ parameter to have a much weaker temperature dependence. A strongly positive
$ ordering contribution causes ordering at high temperature (in this case)
$ in the Cr-Fe-Ni and Fe-Mn-Ni systems. Compared to the LB dataset the critical
$ temperature for ordering (FeNi3) is the same, but the FeNi3 phase field
$ becomes wider at lower temperature and the bcc+fcc+FeNi3 equilibrium
$ temperature decreases.
$
$ There are several different descriptions of the fcc ordering floating around.
$ All are referred to I. Ansara. This one is taken from LBall-v7+fun.tdb and
$ cited there as I. Ansara 1995. However, the description in FeNi-95Ans-CK.tdb
$ is different. Therefore I assume that the complete present description
$ (and not just the SRO contribution) is from N. Dupin 2003.
$
$ Bcc ordering added by B. Sundman 2003
$ Liquid changed by B.-J. Lee 1993
$ U1FFENI changed by B. Hallstedt 2016
$
$ I have not seen the original 85Xin report, but it is consistently cited
$ by both AFG and B.-J. Lee, so I believe it is correctly cited.
$
$ The diagram in LB is calculated using the original 85Xin parameters for
$ the liquid.
$
$PAR  L(LIQUID,FE,NI;0),,               -18378.86+6.03912*T;,,        N 85Xin !
$PAR  L(LIQUID,FE,NI;1),,               +9228.1-3.54642*T;,,          N 85Xin !
 PAR  L(LIQUID,FE,NI;0),,               -16911+5.1622*T;,,            N 93Lee1 !
 PAR  L(LIQUID,FE,NI;1),,               +10180-4.146656*T;,,          N 93Lee1 !
$
 PAR  L(FCC_A1,FE,NI:VA;0),,            -12054.355+3.27413*T;,,       N 85Xin !
 PAR  L(FCC_A1,FE,NI:VA;1),,            +11082.1315-4.45077*T;,,      N 85Xin !
 PAR  L(FCC_A1,FE,NI:VA;2),,            -725.805174;,,                N 85Xin !
 PAR  TC(FCC_A1,FE,NI:VA;0),,           +2133;,,                      N 85Xin !
 PAR  TC(FCC_A1,FE,NI:VA;1),,            -682;,,                      N 85Xin !
 PAR  BMAG(FCC_A1,FE,NI:VA;0),,            +9.55;,,                   N 85Xin !
 PAR  BMAG(FCC_A1,FE,NI:VA;1),,            +7.23;,,                   N 85Xin !
 PAR  BMAG(FCC_A1,FE,NI:VA;2),,            +5.93;,,                   N 85Xin !
 PAR  BMAG(FCC_A1,FE,NI:VA;3),,            +6.18;,,                   N 85Xin !
$
 PAR  L(A1_FCC,FE,NI:VA;0),,            -12054.355+3.27413*T;,,       N 85Xin !
 PAR  L(A1_FCC,FE,NI:VA;1),,            +11082.1315-4.45077*T;,,      N 85Xin !
 PAR  L(A1_FCC,FE,NI:VA;2),,            -725.805174;,,                N 85Xin !
 PAR  TC(A1_FCC,FE,NI:VA;0),,           +2133;,,                      N 85Xin !
 PAR  TC(A1_FCC,FE,NI:VA;1),,            -682;,,                      N 85Xin !
 PAR  BMAG(A1_FCC,FE,NI:VA;0),,            +9.55;,,                   N 85Xin !
 PAR  BMAG(A1_FCC,FE,NI:VA;1),,            +7.23;,,                   N 85Xin !
 PAR  BMAG(A1_FCC,FE,NI:VA;2),,            +5.93;,,                   N 85Xin !
 PAR  BMAG(A1_FCC,FE,NI:VA;3),,            +6.18;,,                   N 85Xin !
$
 PAR  G(FCC_4SL,FE:FE:FE:NI:VA),,       +GFFE3NI;,,                   N 16Hal5 !
 PAR  G(FCC_4SL,FE:FE:NI:NI:VA),,       +GFFE2NI2;,,                  N 16Hal5 !
 PAR  G(FCC_4SL,FE:NI:NI:NI:VA),,       +GFFENI3;,,                   N 16Hal5 !
 PAR  L(FCC_4SL,FE,NI:*:*:*:VA;0),,     +U3FFENI;,,                   N 03Dup !
 PAR  L(FCC_4SL,FE,NI:FE,NI:*:*:VA;0),, +SFFENI;,,                    N 16Hal5 !
$
 PAR  L(BCC_A2,FE,NI:VA;0),,            -956.63-1.28726*T;,,          N 85Xin !
 PAR  L(BCC_A2,FE,NI:VA;1),,            +1789.03-1.92912*T;,,         N 85Xin !
$
 PAR  L(A2_BCC,FE,NI:VA;0),,            -956.63-1.28726*T;,,          N 85Xin !
 PAR  L(A2_BCC,FE,NI:VA;1),,            +1789.03-1.92912*T;,,         N 85Xin !
$
 PAR  G(B2_BCC,FE:NI:VA),,              -2083.274;,,                  N 09Zha2 !
 PAR  G(B2_BCC,NI:FE:VA),,              -2083.274;,,                  N 09Zha2 !
$
$ metastable
$
 PAR  L(HCP_A3,FE,NI:VA;0),,            -12054.355+3.27413*T;,,       N 85Xin !
 PAR  L(HCP_A3,FE,NI:VA;1),,            +11082.1315-4.45077*T;,,      N 85Xin !
 PAR  L(HCP_A3,FE,NI:VA;2),,            -725.805174;,,                N 85Xin !
$
 PAR  L(CBCC_A12,FE,NI:VA;0),,          +ZERO;,,                      N 09Zha1 !
 PAR  L(CUB_A13,FE,NI:VA;0),,           -7000;,,                      N 09Zha1 ! 
$
 PAR  G(C14_LAVES,FE:NI),,              +2*GHSERFE+GHSERNI+48320;,,   N 17Hal8 !
 PAR  G(C14_LAVES,NI:FE),,              +2*GHSERNI+GHSERFE+52510;,,   N 17Hal8 !
$
$ Function below from 03Dup
$FUNCTION U1FFENI   298.15  -7500+13.7*T;                              6000 N !
$ Half T dependence (below) is not sufficient.
$FUNCTION U1FFENI   298.15  -1906+6.5*T;                               6000 N !
 FUNCTION U1FFENI   298.15  +814+3*T;                                  6000 N !
 FUNCTION SFFENI    298.15  +U1FFENI;                                  6000 N !
 FUNCTION U3FFENI   298.15  +1200;                                     6000 N !
 FUNCTION GFFENI3   298.15  +3*U1FFENI-6315;                           6000 N !
 FUNCTION GFFE3NI   298.15  +3*U1FFENI+6000;                           6000 N !
 FUNCTION GFFE2NI2  298.15  +4*U1FFENI;                                6000 N !
$ ------------------------------------------------------------------------------
$ Fe-Si
$
$ From J. Lacaze and B. Sundman 1991 (included in LB Vol. 3)
$
$ J. Lacaze, B. Sundman, Metall. Mater. Trans. A, 22A, 2211-23(1991).
$
$ Checked against LB and paper. Checked at 6000 K.
$
$ tcfe99 has a different liquid interaction (from Miettinen 1998)
$ 91Lac: Inverse miscibility gap with min at 2170K, x(Si)=0.87
$ 98Mie: Inverse miscibility gap with min at 2740K, x(Si)=0.76
$
$ The modification of the liquid changes invariant temperatures less than 1 K.
$
 PAR  L(LIQUID,FE,SI;0),,               -164435+41.977*T;,,           N 91Lac !
 PAR  L(LIQUID,FE,SI;1),,               -21.523*T;,,                  N 91Lac !
$PAR  L(LIQUID,FE,SI;2),,               -18821+22.07*T;,,             N 91Lac !
$PAR  L(LIQUID,FE,SI;3),,               +9696;,,                      N 91Lac !
 PAR  L(LIQUID,FE,SI;2),,               +5220+5.726*T;,,              N 98Mie !
 PAR  L(LIQUID,FE,SI;3),,               -28955+26.275*T;,,            N 98Mie !
$
 PAR  L(FCC_A1,FE,SI:VA;0),,            -125248+41.116*T;,,           N 91Lac !
 PAR  L(FCC_A1,FE,SI:VA;1),,            -142708;,,                    N 91Lac !
 PAR  L(FCC_A1,FE,SI:VA;2),,            +89907;,,                     N 91Lac !
$
 PAR  L(A1_FCC,FE,SI:VA;0),,            -125248+41.116*T;,,           N 91Lac !
 PAR  L(A1_FCC,FE,SI:VA;1),,            -142708;,,                    N 91Lac !
 PAR  L(A1_FCC,FE,SI:VA;2),,            +89907;,,                     N 91Lac !
$
 PAR  L(BCC_A2,FE,SI:VA;0),,            +4*L0BCC-4*FESIW1;,,          N 91Lac !
 PAR  L(BCC_A2,FE,SI:VA;1),,            +8*L1BCC;,,                   N 91Lac !
 PAR  L(BCC_A2,FE,SI:VA;2),,            +16*L2BCC;,,                  N 91Lac !
 PAR  TC(BCC_A2,FE,SI:VA;1),,           +8*ETCFESI;,,                 N 91Lac !
$
 PAR  L(A2_BCC,FE,SI:VA;0),,            +4*L0BCC-4*FESIW1;,,          N 91Lac !
 PAR  L(A2_BCC,FE,SI:VA;1),,            +8*L1BCC;,,                   N 91Lac !
 PAR  L(A2_BCC,FE,SI:VA;2),,            +16*L2BCC;,,                  N 91Lac !
 PAR  TC(A2_BCC,FE,SI:VA;1),,           +8*ETCFESI;,,                 N 91Lac !
$
 PAR  G(B2_BCC,SI:FE:VA),,              -2*FESIW1;,,                  N 91Lac !
 PAR  G(B2_BCC,FE:SI:VA),,              -2*FESIW1;,,                  N 91Lac !
$
 PAR  G(FE2SI,FE:SI),,                  +2*GHSERFE+GHSERSI
             -71256-10.62*T;,,                                        N 91Lac !
 PAR  G(FESI2_H,FE:SI),,                +0.3*GHSERFE+0.7*GHSERSI
             -19649-0.92*T;,,                                         N 91Lac !
 PAR  G(FESI2_L,FE:SI),,                +GHSERFE+2*GHSERSI
             -82149+10.44*T;,,                                        N 91Lac !
 PAR  G(MSI_B20,FE:SI),,                +GHSERFE+GHSERSI
             -72762+4.44*T;,,                                         N 91Lac !
 PAR  G(M5SI3_D88,FE:SI:VA),,           +5*GHSERFE+3*GHSERSI
             -241144+2.16*T;,,                                        N 91Lac !
$
$ Metastable
$
 PAR  L(HCP_A3,FE,SI:VA;0),,            -123468+41.116*T;,,           N 93For !
 PAR  L(HCP_A3,FE,SI:VA;1),,            -142708;,,                    N 93For !
 PAR  L(HCP_A3,FE,SI:VA;2),,            +89907;,,                     N 93For !
$
 PAR  L(CBCC_A12,FE,SI:VA;0),,          -153141+46.48*T;,,            N 93For !
 PAR  L(CBCC_A12,FE,SI:VA;1),,          -92352;,,                     N 93For !
 PAR  L(CBCC_A12,FE,SI:VA;2),,          +62240;,,                     N 93For !
$
 PAR  L(CUB_A13,FE,SI:VA;0),,           -153141+46.48*T;,,            N 93For !
 PAR  L(CUB_A13,FE,SI:VA;1),,           -92352;,,                     N 93For !
 PAR  L(CUB_A13,FE,SI:VA;2),,           +62240;,,                     N 93For !
$
 PAR  G(CR3SI_A15,FE:SI:VA),,           +3*GHSERFE+GHSERSI
             -75000+8*T;,,                                            N 97Lin !
$PAR  G(CR5SI3_D8M,FE:SI),,             +5*GHSERFE+3*GHSERSI
$            -180000;,,                                               N 97Lin !
 PAR  G(CR5SI3_D8M,FE:SI),,             +5*GHSERFE+3*GHSERSI
             -140000;,,                                               N 97Lin !
$
 PAR  G(MN3SI,FE:SI),,                  +3*GHSERFE+GHSERSI
             -94274-3.56*T;,,                                         N 93For !
$
 PAR  G(C14_LAVES,FE:SI),,              +2*GHSERFE+GHSERSI+25770;,,   N 16Jac2 !
 PAR  G(C14_LAVES,SI:FE),,              +2*GHSERSI+GHSERFE+80090;,,   N 16Jac2 !
 PAR  L(C14_LAVES,FE,SI:FE;0),,         -380000;,,                    N 16Jac2 !
$
 FUNCTION FESIW1    298.15  +1260*R;                                   6000 N !
 FUNCTION L0BCC     298.15  -27809+11.62*T;                            6000 N !
 FUNCTION L1BCC     298.15  -11544;                                    6000 N !
 FUNCTION L2BCC     298.15  +3890;                                     6000 N !
 FUNCTION ETCFESI   298.15  +63;                                       6000 N !
$ ------------------------------------------------------------------------------
$ Fe-Ti
$
$ H. Bo, J. Wang, L. Duarte, C. Leinenbach, L. Liu, H. Liu, Z. Jin,
$ Trans. Nonferrous Met. Soc. China, 22, 2204-11(2012).
$
$ Checked against paper. Checked at 6000 K.
$
$ The hcp phase is not sufficiently stable.
$
$ There are two models for Fe2Ti included. FE2TI_C14 is the original from 12Bo.
$ C14_LAVES includes new end-member values and refitted interactions.
$ An incorrect value for G(C14_LAVES,TI:TI) was used in a previous version.
$ When using the correct value from 06Slu it was not possible to refit the
$ Mn-Ti phase diagram without using excessive interaction parameters. Therefore
$ a value for G(C14_LAVES,TI:TI) was selected that produces moderate interaction
$ parameters.
$ The invariant temperatures are preserved, but the C14_LAVES phase shows lower
$ Fe solubility.
$
 PAR  L(LIQUID,FE,TI;0),,               -74300+17.839*T;,,            N 12Bo !
 PAR  L(LIQUID,FE,TI;1),,               +8299.849-6.101*T;,,          N 12Bo !
$
 PAR  L(FCC_A1,FE,TI:VA;0),,            -52149.856+9.265*T;,,         N 12Bo !
 PAR  L(FCC_A1,FE,TI:VA;1),,            +4755.9-4.982*T;,,            N 12Bo !
 PAR  L(FCC_A1,FE,TI:VA;2),,            +29205.228-11.046*T;,,        N 12Bo !
$
 PAR  L(A1_FCC,FE,TI:VA;0),,            -52149.856+9.265*T;,,         N 12Bo !
 PAR  L(A1_FCC,FE,TI:VA;1),,            +4755.9-4.982*T;,,            N 12Bo !
 PAR  L(A1_FCC,FE,TI:VA;2),,            +29205.228-11.046*T;,,        N 12Bo !
$
 PAR  L(BCC_A2,FE,TI:VA;0),,            -69241.924+25.246*T
             +1E-04*T**2+120000*T**(-1);,,                            N 12Bo !
 PAR  L(BCC_A2,FE,TI:VA;1),,            +5018.986-4.992*T;,,          N 12Bo !
 PAR  L(BCC_A2,FE,TI:VA;2),,            +23028.241-13.11*T;,,         N 12Bo !
 PAR  TC(BCC_A2,FE,TI:VA;0),,           -2000.00;,,                   N 12Bo !
$
 PAR  L(A2_BCC,FE,TI:VA;0),,            -69241.924+25.246*T
             +1E-04*T**2+120000*T**(-1);,,                            N 12Bo !
 PAR  L(A2_BCC,FE,TI:VA;1),,            +5018.986-4.992*T;,,          N 12Bo !
 PAR  L(A2_BCC,FE,TI:VA;2),,            +23028.241-13.11*T;,,         N 12Bo !
 PAR  TC(A2_BCC,FE,TI:VA;0),,           -2000.00;,,                   N 12Bo !
$
 PAR  G(B2_BCC,FE:TI:VA),,              -30028.003+4.495*T;,,         N 12Bo !
 PAR  G(B2_BCC,TI:FE:VA),,              -30028.003+4.495*T;,,         N 12Bo !
 PAR  L(B2_BCC,FE,TI:FE:VA;1),,         -5001.5;,,                    N 12Bo !
 PAR  L(B2_BCC,FE:FE,TI:VA;1),,         -5001.5;,,                    N 12Bo !
 PAR  L(B2_BCC,FE,TI:TI:VA;1),,         +11000;,,                     N 12Bo !
 PAR  L(B2_BCC,TI:FE,TI:VA;1),,         +11000;,,                     N 12Bo !
$
 PAR  L(HCP_A3,FE,TI:VA;0),,            -25000+35.004*T;,,            N 12Bo !
$
 PAR  G(C14_LAVES,FE:TI),,              +GFE2TI;,,                    N 12Bo !
 PAR  G(C14_LAVES,TI:FE),,              +3*GHSERFE+3*GHSERTI+89130
             -GFE2TI;,,                                               N 17Hal2 !
 PAR  L(C14_LAVES,FE,TI:FE;0),,         -35000;,,                     N 17Hal2 !
