Repository: sundmanbo/XMLTDB

# TDB-XMLT
Development of format for Calphad databases

This is the repository for the development of an XML type database format of Calphad databases

The Calphad databases contain thermodynamic model parameters for assessed systems such as Fe-C, Ni-Al etc normally published in scientific papers.  These assessments are fitted to experimental and theoretical data and use models to describe the dependence on T, P and constitution of the phases.  Currently various dialects of the TDB format is used for most such databases and this include bibliographic references to the assessments.

File: software/examples/hmns-03-ord.TDB (part 5 of 9)
$
 PAR  L(C14_LAVES,FE,TI:TI;0),,         -35000;,,                     N 17Hal2 !
 PAR  L(C14_LAVES,FE:FE,TI;0),,         -35000;,,                     N 17Hal2 !
 PAR  L(C14_LAVES,TI:FE,TI;0),,         -35000;,,                     N 17Hal2 !
$
$ Metastable
$
 PAR  G(MU_D85,FE:TI:FE:FE),,           +7*GFCCFE+4*GBCCTI
             +2*GHSERFE;,,                                            N Lin !
 PAR  G(MU_D85,FE:TI:TI:FE),,           +7*GFCCFE+6*GBCCTI-200000;,, N 17Hal17 !
$
 PAR  G(SIGMA_D8B,FE:TI:FE),,           +10*GFCCFE+4*GBCCTI
             +16*GHSERFE;,,                                           N Lin !
 PAR  G(SIGMA_D8B,FE:TI:TI),,           +10*GFCCFE+20*GBCCTI;,,       N Lin !
$
 FUNCTION GFE2TI    298.15  -85500+410.041*T-73.553*T*LN(T)
       -0.01017*T**2+124212.42*T**(-1);
      6000.00  N !
$ ------------------------------------------------------------------------------
$ Fe-V
$
$ From W. Huang 1991 (Included in LB Vol. 3)
$
$ W. Huang, Z. Metallkd., 82, 391-401(1991).
$
$ Checked against LB and paper. Checked at 6000K.
$
$ W. Huang used the 8:4:18 model for the sigma phase (SIGMA_OLD). This was
$ changed to 10:4:16 (SIGMA_D8B) for LB. The change of model shifts
$ the maximum to higher V content. Max at x(V)=0.485 for SIGMA_OLD
$ and x(V)=0.517 for SIGMA_D8B.
$
 PAR  L(LIQUID,FE,V;0),,                -34679+1.895*T;,,             N 91Hua2 !
 PAR  L(LIQUID,FE,V;1),,                +10209;,,                     N 91Hua2 !
$
 PAR  L(FCC_A1,FE,V:VA;0),,             -15291-4.138*T;,,             N 91Hua2 !
 PAR  L(A1_FCC,FE,V:VA;0),,             -15291-4.138*T;,,             N 91Hua2 !
$
 PAR  L(BCC_A2,FE,V:VA;0),,             -23674+0.465*T;,,             N 91Hua2 !
 PAR  L(BCC_A2,FE,V:VA;1),,             +8283;,,                      N 91Hua2 !
 PAR  TC(BCC_A2,FE,V:VA;0),,             -110;,,                      N 83And !
 PAR  TC(BCC_A2,FE,V:VA;1),,            +3075;,,                      N 83And !
 PAR  TC(BCC_A2,FE,V:VA;2),,             +808;,,                      N 83And !
 PAR  TC(BCC_A2,FE,V:VA;3),,            -2169;,,                      N 83And !
 PAR  BMAG(BCC_A2,FE,V:VA;0),,             -2.26;,,                   N 83And !
$
 PAR  L(A2_BCC,FE,V:VA;0),,             -23674+0.465*T;,,             N 91Hua2 !
 PAR  L(A2_BCC,FE,V:VA;1),,             +8283;,,                      N 91Hua2 !
 PAR  TC(A2_BCC,FE,V:VA;0),,             -110;,,                      N 83And !
 PAR  TC(A2_BCC,FE,V:VA;1),,            +3075;,,                      N 83And !
 PAR  TC(A2_BCC,FE,V:VA;2),,             +808;,,                      N 83And !
 PAR  TC(A2_BCC,FE,V:VA;3),,            -2169;,,                      N 83And !
 PAR  BMAG(A2_BCC,FE,V:VA;0),,             -2.26;,,                   N 83And !
$
 PAR  G(SIGMA_D8B,FE:V:FE),,            +10*GFCCFE+4*GHSERVV
             +16*GHSERFE-174619+78.27*T;,,                            N 00Wes !
 PAR  G(SIGMA_D8B,FE:V:V),,             +10*GFCCFE+20*GHSERVV
             -249118-68.64*T;,,                                       N 00Wes !
 PAR  G(SIGMA_D8B,V:V:FE),,             +14*GHSERVV+16*GHSERFE
             +100000;,,                                               N 02Sun2 !
 PAR  L(SIGMA_D8B,FE:V:FE,V;0),,        -200000;,,                    N 02Sun2 !
$
$ Metastable
$
 PAR  L(HCP_A3,FE,V:VA;0),,             -15291-4.138*T;,,             N 91Hua2 !
$
 PAR  L(CBCC_A12,FE,V:VA;0),,           -10000;,,                     N 91Hua3 !
 PAR  L(CUB_A13,FE,V:VA;0),,            -10000;,,                     N 91Hua3 !
$
 PAR  G(C14_LAVES,FE:V),,               +2*GHSERFE+GHSERVV+75611;,,   N 13Khv2 !
 PAR  G(C14_LAVES,V:FE),,               +2*GHSERVV+GHSERFE+124858;,,  N 13Khv2 !
$ ------------------------------------------------------------------------------
$ Mn-C
$
$ F. Tang, D. Bogdanovski, I. Bajenova, A.V. Khvan, R. Dronskowski,
$ B. Hallstedt, submitted, Calphad, 2018.
$
$ Modified from the 10Dju dataset.
$
$ Changed parameters for the fcc phase to have a better description in Al-Mn-C.
$ G(FCC_A1,MN:C) is closer to the ab initio calculation.
$
$ Checked against paper. Checked at 6000 K.
$
 PAR  L(LIQUID,C,MN;0),,                -179183+43.8449*T;,,          N 10Dju !
 PAR  L(LIQUID,C,MN;1),,                +6313;,,                      N 10Dju !
 PAR  L(LIQUID,C,MN;2),,                +23281;,,                     N 10Dju !
$
$PAR  G(FCC_A1,MN:C),,                  +GHSERMN+GHSERCC+13.659*T;,,  N 10Dju !
$PAR  L(FCC_A1,MN:C,VA;0),,             -41333;,,                     N 10Dju !
 PAR G(FCC_A1,MN:C),,                   +GHSERMN+GHSERCC+24500;,,     N 18Tan1 !
 PAR L(FCC_A1,MN:C,VA;0),,              -70600+16.5*T;,,              N 18Tan1 !
$
 PAR G(A1_FCC,MN:C),,                   +GHSERMN+GHSERCC+24500;,,     N 18Tan1 !
 PAR L(A1_FCC,MN:C,VA;0),,              -70600+16.5*T;,,              N 18Tan1 !
$
 PAR  G(BCC_A2,MN:C),,                  +GHSERMN+3*GHSERCC
             +10000+30*T;,,                                           N 90Hua1 !
 PAR  G(A2_BCC,MN:C),,                  +GHSERMN+3*GHSERCC
             +10000+30*T;,,                                           N 90Hua1 !
$
 PAR  G(HCP_A3,MN:C),,                  +GHSERMN+0.5*GHSERCC
             -9000-1.0651*T;,,                                        N 10Dju !
 PAR  L(HCP_A3,MN:C,VA;0),,             -5006;,,                      N 10Dju !
$
 PAR  G(CBCC_A12,MN:C),,                +GHSERMN+GHSERCC
             +27.46525*T;,,                                           N 10Dju !
 PAR  L(CBCC_A12,MN:C,VA;0),,           -52204;,,                     N 10Dju !
$
 PAR  G(CUB_A13,MN:C),,                 +GHSERMN+GHSERCC+2607;,,      N 10Dju !
 PAR  L(CUB_A13,MN:C,VA;0),,            -10175;,,                     N 10Dju !
$
 PAR  G(M23C6_D84,MN:MN:C),,            +GMN23C6;,,                   N 10Dju !
 PAR  G(CEMENTITE_D011,MN:C),,          +GMN3C;,,                     N 10Dju !
 PAR  G(M5C2,MN:C),,                    +GMN5C2;,,                    N 10Dju !
 PAR  G(M7C3_D101,MN:C),,               +GMN7C3;,,                    N 10Dju !
$
$ metastable
$
 PAR  G(KAPPA_E21,MN:MN:C),,            +4*GHSERMN+GHSERCC-33000;,,   N 18Tan1 !
$
 PAR  G(V3C2,MN:C),,                    -76135+750.415*T
             -125.589*T*LN(T)+922711*T**(-1);,,                       N 91Fer2 !
$
 FUNCTION GMN23C6   298.15  +23*GHSERMN+6*GHSERCC-310473+53.86*T;      6000 N !
 FUNCTION GMN3C     298.15  +3*GHSERMN+GHSERCC-39644+3.04*T;           6000 N !
 FUNCTION GMN5C2    298.15  +5*GHSERMN+2*GHSERCC-73954+6.36*T;         6000 N !
 FUNCTION GMN7C3    298.15  +7*GHSERMN+3*GHSERCC-106695+9.36*T;        6000 N !
$ ------------------------------------------------------------------------------
$ Mn-N
$
$ From C. Qiu and AFG (Included in LB Vol. 4)
$
$ C. Qiu, A. Fernandez Guillermet, Z. Metallkd., 84, 11-22(1993).
$
$ Checked against LB and paper. Checked at 6000 K.
$
$ There are no strange features when the gas is not included.
$
$ MN6N5 appears to have a distorted NaCl structure. It should possibly be
$ modelled as FCC_A1.
$
$ Va added on the second sublattice of FE4N_L1 to be compatible with
$ Fe-N from 93Du. This adds a narrow solubility range for FE4N_L1 and
$ invariant equilibria on the Mn-rich side of FE4N_L1 increase by about 10 K.
$
 PAR  L(LIQUID,MN,N;0),,                -142308+6.0759*T;,,           N 93Qiu1 !
 PAR  L(LIQUID,MN,N;1),,                +32906;,,                     N 93Qiu1 !
$
 PAR  G(BCC_A2,MN:N),,                  -55600+606.648*T
             -100.41*T*LN(T)+844897*T**(-1);,,                        N 93Qiu1 !
 PAR  L(BCC_A2,MN:N,VA;0),,             -185000;,,                    N 93Qiu1 !
$
 PAR  G(A2_BCC,MN:N),,                  -55600+606.648*T
             -100.41*T*LN(T)+844897*T**(-1);,,                        N 93Qiu1 !
 PAR  L(A2_BCC,MN:N,VA;0),,             -185000;,,                    N 93Qiu1 !
$
 PAR  G(FCC_A1,MN:N),,                  -75940+292.226*T
             -50.294*T*LN(T)+265051*T**(-1);,,                        N 93Qiu1 !
 PAR  L(FCC_A1,MN:N,VA;0),,             -69698+11.5845*T;,,           N 93Qiu1 !
$
 PAR  G(A1_FCC,MN:N),,                  -75940+292.226*T
             -50.294*T*LN(T)+265051*T**(-1);,,                        N 93Qiu1 !
 PAR  L(A1_FCC,MN:N,VA;0),,             -69698+11.5845*T;,,           N 93Qiu1 !
$
 PAR  G(HCP_A3,MN:N),,                  -60607+211.1804*T
             -37.7331*T*LN(T)+129442*T**(-1);,,                       N 93Qiu1 !
 PAR  L(HCP_A3,MN:N,VA;0),,             -7194-5.2075*T;,,             N 93Qiu1 !
 PAR  L(HCP_A3,MN:N,VA;1),,             -11810+6.9538*T;,,            N 93Qiu1 !
$
 PAR  G(CBCC_A12,MN:N),,                -53114+299.266*T
             -50.216*T*LN(T)+358309*T**(-1);,,                        N 93Qiu1 !
 PAR  L(CBCC_A12,MN:N,VA;0),,           -58869;,,                     N 93Qiu1 !
$
 PAR  G(CUB_A13,MN:N),,                 -67484+299.266*T
             -50.216*T*LN(T)+358309*T**(-1);,,                        N 93Qiu1 !
 PAR  L(CUB_A13,MN:N,VA;0),,            -58869;,,                     N 93Qiu1 !
$
 PAR  G(FE4N_L1,MN:N),,                 -155790+691.0638*T
             -126.9328*T*LN(T)+307417*T**(-1);,,                      N 93Qiu1 !
 PAR  G(MN3N2,MN:N),,                   -232807+714.166*T
             -125.6685*T*LN(T)+513949*T**(-1);,,                      N 93Qiu1 !
 PAR  G(MN6N5,MN:N),,                   -546880+1591.607*T
             -276.668*T*LN(T)+1297983*T**(-1);,,                      N 93Qiu1 !
$
$ Metastable
$
 PAR  G(CEMENTITE_D011,MN:N),,          +3*GHSERMN+GHSERNN+40000;,,   N 99Lee !
$ ------------------------------------------------------------------------------
$ Mn-Nb
$
$ S. Liu, B. Hallstedt, D. Music, Y. Du, Calphad, 38, 43-58(2012).
$
$ Checked against paper. Checked at 6000 K.
$
 PAR  L(LIQUID,MN,NB;0),,               -15322.786;,,                 N 12Liu !
 PAR  L(LIQUID,MN,NB;1),,               +12376.04;,,                  N 12Liu !
$
 PAR  L(FCC_A1,MN,NB:VA;0),,            +6305.5;,,                    N 12Liu !
 PAR  L(A1_FCC,MN,NB:VA;0),,            +6305.5;,,                    N 12Liu !
$
 PAR  L(BCC_A2,MN,NB:VA;0),,            +16895.03;,,                  N 12Liu !
 PAR  L(A2_BCC,MN,NB:VA;0),,            +16895.03;,,                  N 12Liu !
$
 PAR  L(CBCC_A12,MN,NB:VA;0),,          -10485.26;,,                  N 12Liu !
 PAR  L(CUB_A13,MN,NB:VA;0),,           -10485.26;,,                  N 12Liu !
$
 PAR  G(C14_LAVES,MN:NB),,              +2*GHSERMN+GHSERNB
             -32983.815;,,                                            N 12Liu !
 PAR  G(C14_LAVES,NB:MN),,              +2*GHSERNB+GHSERMN+160800;,,  N 12Liu !
 PAR  G(C14_LAVES,MN,NB:MN;0),,         +5249.5;,,                    N 12Liu !
 PAR  G(C14_LAVES,MN,NB:NB;0),,         +5249.5;,,                    N 12Liu !
 PAR  G(C14_LAVES,MN:MN,NB;0),,         +ZERO;,,                      N 12Liu !
 PAR  G(C14_LAVES,NB:MN,NB;0),,         +ZERO;,,                      N 12Liu !
$
 PAR  G(MU_D85,MN:NB:NB:MN),,           +7*GHSERMN+6*GHSERNB
             -119340;,,                                               N 12Liu !
 PAR  G(MU_D85,MN:NB:NB:NB),,           +GHSERMN+12*GHSERNB
             +181220;,,                                               N 12Liu !
 PAR  G(MU_D85,NB:NB:NB:MN),,           +6*GHSERMN+7*GHSERNB
             -47450;,,                                                N 12Liu !
$
$ Metastable
$
 PAR  L(HCP_A3,MN,NB:VA;0),,            +6305.5;,,                    N Same !
$
 PAR  G(SIGMA_D8B,MN:NB:MN),,           +10*GFCCMN+4*GHSERNB
             +16*GHSERMN;,,                                           N Lin !
 PAR  G(SIGMA_D8B,MN:NB:NB),,           +10*GFCCMN+20*GHSERNB;,,      N Lin !
 PAR  G(SIGMA_D8B,NB:NB:MN),,           +10*GFCCNB+4*GHSERNB
             +16*GBCCMN;,,                                            N Lin ! 
$ ------------------------------------------------------------------------------
$ Mn-Ni
$
$ P. Franke, Int. J. Mater. Res., 98, 954-60(2007).
$
$ Checked against paper. Checked at 6000 K.
$
$ 4SL model for fcc using option F.
$
$ The parameters for the disordered phases (except bcc) are kept from 
$ Guo and Du 2005.
$
$ There seems to be a magnetic miscibility gap (with Nishizawa horn) in the
$ fcc phase on the Ni-rich side below about 500 K. For some reason it
$ continues as a very thin miscibility gap up to the solidus.
$
 PAR  L(LIQUID,MN,NI;0),,               -45032.1+2.7764*T;,,          N 05Guo !
 PAR  L(LIQUID,MN,NI;1),,               +11665.5-7.6061*T;,,          N 05Guo !
$
 PAR  L(FCC_A1,MN,NI:VA;0),,            -27996.5-1.2275*T;,,          N 05Guo !
 PAR  L(FCC_A1,MN,NI:VA;1),,            +19266.4-12.2853*T;,,         N 05Guo !
 PAR  TC(FCC_A1,MN,NI:VA;0),,           -3171.20;,,                   N 05Guo !
 PAR  TC(FCC_A1,MN,NI:VA;1),,           -4317.73;,,                   N 05Guo !
 PAR  BMAG(FCC_A1,MN,NI:VA;0),,            -1.3947;,,                 N 05Guo !
 PAR  BMAG(FCC_A1,MN,NI:VA;1),,            +3.9050;,,                 N 05Guo !
$
 PAR  L(A1_FCC,MN,NI:VA;0),,            -27996.5-1.2275*T;,,          N 05Guo !
 PAR  L(A1_FCC,MN,NI:VA;1),,            +19266.4-12.2853*T;,,         N 05Guo !
 PAR  TC(A1_FCC,MN,NI:VA;0),,           -3171.20;,,                   N 05Guo !
 PAR  TC(A1_FCC,MN,NI:VA;1),,           -4317.73;,,                   N 05Guo !
 PAR  BMAG(A1_FCC,MN,NI:VA;0),,            -1.3947;,,                 N 05Guo !
 PAR  BMAG(A1_FCC,MN,NI:VA;1),,            +3.9050;,,                 N 05Guo !
$
 PAR  G(FCC_4SL,MN:MN:MN:NI:VA),,       +GFMN3NI;,,                   N 07Fra !
 PAR  G(FCC_4SL,MN:MN:NI:NI:VA),,       +GFMN2NI2;,,                  N 07Fra !
 PAR  G(FCC_4SL,MN:NI:NI:NI:VA),,       +GFMNNI3;,,                   N 07Fra !
 PAR  G(FCC_4SL,MN,NI:MN,NI:*:*:VA;0),, +SFMNNI;,,                    N 07Fra !
$
 PAR  L(BCC_A2,MN,NI:VA;0),,            -11466-14*T;,,                N 07Fra !
 PAR  L(A2_BCC,MN,NI:VA;0),,            -11466-14*T;,,                N 07Fra !
$
 PAR  G(B2_BCC,MN:NI:VA),,              -23774+4.5*T;,,               N 07Fra !
 PAR  G(B2_BCC,NI:MN:VA),,              -23774+4.5*T;,,               N 07Fra !
$
 PAR  L(CBCC_A12,MN,NI:VA;0),,          -27797.3-0.4267*T;,,          N 05Guo !
 PAR  L(CBCC_A12,MN,NI:VA;1),,          +36529.6-30.5162*T;,,         N 05Guo !
$
 PAR  L(CUB_A13,MN,NI:VA;0),,           -28815.2+0.1795*T;,,          N 05Guo !
 PAR  L(CUB_A13,MN,NI:VA;1),,           +24317.8-16.8271*T;,,         N 05Guo !
$
$ metastable
$
 PAR  L(HCP_A3,MN,NI:VA;0),,            -27996.5-1.2275*T;,,          N Same !
 PAR  L(HCP_A3,MN,NI:VA;1),,            +19266.4-12.2853*T;,,         N Same !
$
 PAR  G(C14_LAVES,MN:NI),,              +2*GHSERMN+GHSERNI+32700;,,   N Lin !
 PAR  G(C14_LAVES,NI:MN),,              +2*GHSERNI+GHSERMN+44700;,,   N Lin !
$
 FUNCTION U1FMNNI   298.15  -7050;                                     6000 N !
 FUNCTION SFMNNI    298.15  -5500;                                     6000 N !
 FUNCTION GFMN3NI   298.15  +3*U1FMNNI+2200;                           6000 N !
 FUNCTION GFMN2NI2  298.15  +4*U1FMNNI;                                6000 N !
 FUNCTION GFMNNI3   298.15  +3*U1FMNNI+1550;                           6000 N !
$ ------------------------------------------------------------------------------
$ Mn-Si
$
$ From J.E. Tibballs 1991 (included in LB Vol. 4)
$
$ J.E. Tibballs, SI-report 890221-5, 1991 (also COST 507 report, 1998).
$
$ Checked against LB and COST report. Checked at 6000 K.
$
$ There are some differences in the invariant equilibria between LB and the
$ COST report, possibly because of rounding errors. This dataset reproduces
$ the LB version correctly.
$
$ Mn6Si is stable above 5500 K and there is an inverse miscibility gap with
$ a minimum at 5800 K and x(Si)=0.58.
$
 PAR  L(LIQUID,MN,SI;0),,               -139817.4+29.86137*T;,,       N 91Tib !
 PAR  L(LIQUID,MN,SI;1),,               -34917.2+3.20488*T;,,         N 91Tib !
 PAR  L(LIQUID,MN,SI;2),,               +46782.4-18.18969*T;,,        N 91Tib !
 PAR  L(LIQUID,MN,SI;3),,               +16168.2;,,                   N 91Tib !
$
 PAR  L(FCC_A1,MN,SI:VA;0),,            -95600+2.94097*T;,,           N 91Tib !
 PAR  L(FCC_A1,MN,SI:VA;1),,            -7500;,,                      N 91Tib !
$
 PAR  L(A1_FCC,MN,SI:VA;0),,            -95600+2.94097*T;,,           N 91Tib !
 PAR  L(A1_FCC,MN,SI:VA;1),,            -7500;,,                      N 91Tib !
$
 PAR  L(BCC_A2,MN,SI:VA;0),,            -89620.7+2.94097*T;,,         N 91Tib !
 PAR  L(BCC_A2,MN,SI:VA;1),,            -7500;,,                      N 91Tib !
$
 PAR  L(A2_BCC,MN,SI:VA;0),,            -89620.7+2.94097*T;,,         N 91Tib !
 PAR  L(A2_BCC,MN,SI:VA;1),,            -7500;,,                      N 91Tib !
$
 PAR  L(CBCC_A12,MN,SI:VA;0),,          -142743.62+22.3961*T;,,       N 91Tib !
 PAR  L(CBCC_A12,MN,SI:VA;1),,          +16440.608-3.5300332*T;,,     N 91Tib !
$
 PAR  L(CUB_A13,MN,SI:VA;0),,           -142343.62+21.89261*T;,,      N 91Tib !
 PAR  L(CUB_A13,MN,SI:VA;1),,           +16440.608-3.5300332*T;,,     N 91Tib !
$
 PAR  G(MN6SI,MN:SI),,                  +20*GMN17SI3;,,               N 91Tib !
 PAR  G(MN9SI2,MN:SI),,                 +40*GMN33SI7;,,               N 91Tib !
 PAR  G(MN3SI,MN:SI),,                  +4*GMN3SI;,,                  N 91Tib !
 PAR  G(M5SI3_D88,MN:SI:VA),,           +GMN5SI3;,,                   N 91Tib !
 PAR  G(MSI_B20,MN:SI),,                +2*GMNSI;,,                   N 91Tib !
 PAR  G(MN11SI19,MN:SI),,               +GMN11SI1;,,                  N 91Tib !
$
$ metastable
$
 PAR  L(HCP_A3,MN,SI:VA;0),,            -86775+2.94*T;,,              N 93For !
 PAR  L(HCP_A3,MN,SI:VA;1),,            -7500;,,                      N 93For !
$
 PAR  G(C14_LAVES,MN:SI),,              +2*GHSERMN+GHSERSI+61260;,,   N Lin !
 PAR  G(C14_LAVES,SI:MN),,              +2*GHSERSI+GHSERMN+101820;,,  N Lin !
$
 FUNCTION GMN17SI3  298.15  +0.85*GHSERMN+0.15*GHSERSI-12509.03+4.24222*T
       -0.6038776*T*LN(T)-0.001652606*T**2+375.7*T**(-1);
      1519.00  Y  +0.85*GHSERMN+0.15*GHSERSI-14100.43-1.629152*T
       +0.6033774*T*LN(T)-0.0029395827*T**2+1.964114E+30*T**(-9);
      6000.00  N !
 FUNCTION GMN33SI7  298.15  +0.825*GHSERMN+0.175*GHSERSI-14455.21+9.53235*T
       -1.421747*T*LN(T)-0.001250875*T**2+364.65*T**(-1);
      1519.00  Y  +0.825*GHSERMN+0.175*GHSERSI-15999.8+3.833662*T
       -0.25*T*LN(T)-0.0025*T**2+1.906346E+30*T**(-9);
      6000.00  N !
 FUNCTION GMN3SI    298.15  -31047.468+195.60933*T-32.920521*T*LN(T)
       -0.0019425154*T**2+414300.232*T**(-1);
       950.00  Y  -29935.151+194.43847*T-32.920521*T*LN(T)
       -0.0019425154*T**2+414300.232*T**(-1);
      6000.00  N !
 FUNCTION GMN5SI3   298.15  -261930.32+1170.7779*T-211.15016*T*LN(T)
       -0.01529344*T**2-149263.11*T**(-1);
      6000.00  N !
 FUNCTION GMNSI     298.15  -39067.572+154.1244*T-26.210608*T*LN(T)
       -0.0034516778*T**2+438221.48*T**(-1);
      6000.00  N !
 FUNCTION GMN11SI1  298.15  -636300.49+1624.9288*T-378.69397*T*LN(T)
       -0.16391259*T**2-15432618*T**(-1);
      6000.00  N !
$ ------------------------------------------------------------------------------
$ Mn-Ti
$
$ From N. Saunders 1998 (included in LB Vol. 4)
$
$ N. Saunders, COST 507, Final report round 2, 1998.
$
$ Checked against LB and COST report. Checked at 6000 K.
$
$ REFLAV not used for G(C14_LAVES,MN:MN).
$ -4*T term missing for G(MNTI_ALPHA,MN:TI)in the COST report.
$
$ There are two models for Mn2Ti included. MN2TI_C14 is the original from 98Sau.
$ C14_LAVES includes new end-member values and refitted interactions.
$ An incorrect value for G(C14_LAVES,TI:TI) was used in a previous version.
$ When using the correct value from 06Slu it was not possible to refit the
$ phase diagram without using excessive interaction parameters. Therefore
$ a value for G(C14_LAVES,TI:TI) was selected that produces moderate interaction
$ parameters. The interaction parameters were selected so that the invariant
$ temperatures involving the liquid change minimally. The C14_LAVES phase field
$ is more narrow and the invariant temperatures involving C14_LAVES change
$ somewhat. The minimum temperature of beta-MnTi increases by 10 K. Other
$ equilibria change less.
$
 PAR  L(LIQUID,MN,TI;0),,               -34000+21.5*T;,,              N 98Sau2 !
 PAR  L(LIQUID,MN,TI;1),,               +1400;,,                      N 98Sau2 !
$
 PAR  L(FCC_A1,MN,TI:VA;0),,            -26200+20*T;,,                N 98Sau2 !
 PAR  L(A1_FCC,MN,TI:VA;0),,            -26200+20*T;,,                N 98Sau2 !
$
 PAR  L(BCC_A2,MN,TI:VA;0),,            -23200+20*T;,,                N 98Sau2 !
 PAR  L(BCC_A2,MN,TI:VA;1),,            -1000;,,                      N 98Sau2 !
$
 PAR  L(A2_BCC,MN,TI:VA;0),,            -23200+20*T;,,                N 98Sau2 !
 PAR  L(A2_BCC,MN,TI:VA;1),,            -1000;,,                      N 98Sau2 !
$
 PAR  L(HCP_A3,MN,TI:VA;0),,            +22100;,,                     N 98Sau2 !
$
 PAR  L(CBCC_A12,MN,TI:VA;0),,          -29500+20*T;,,                N 98Sau2 !
 PAR  L(CBCC_A12,MN,TI:VA;1),,          -3635-5*T;,,                  N 98Sau2 !
$
 PAR  L(CUB_A13,MN,TI:VA;0),,           -34000+20*T;,,                N 98Sau2 !
$
 PAR  G(C14_LAVES,MN:TI),,              +2*GHSERMN+GHSERTI-26400;,,   N 98Sau2 !
 PAR  G(C14_LAVES,TI:MN),,              +GHSERMN+2*GHSERTI+92100;,,   N 17Hal2 !
 PAR  L(C14_LAVES,MN,TI:MN;0),,         -6500;,,                      N 17Hal2 !
 PAR  L(C14_LAVES,MN,TI:TI;0),,         -6500;,,                      N 17Hal2 !
 PAR  L(C14_LAVES,MN:MN,TI;0),,         -5500;,,                      N 17Hal2 !
 PAR  L(C14_LAVES,TI:MN,TI;0),,         -5500;,,                      N 17Hal2 !
$
 PAR  G(MN3TI,MN:TI),,                  +3*GHSERMN+GHSERTI
             -18552-9.12*T;,,                                         N 98Sau2 !
 PAR  G(MN4TI,MN:TI),,                  +0.815*GHSERMN+0.185*GHSERTI
             -2445-2.9*T;,,                                           N 98Sau2 !
 PAR  G(MNTI_ALPHA,MN:TI),,             +GHSERMN+GHSERTI
             -11478-4*T;,,                                            N 98Sau2 !
 PAR  G(MNTI_BETA,MN:TI),,              +0.515*GHSERMN+0.485*GHSERTI
             -5540-2.29*T;,,                                          N 98Sau2 !
$
$ metastable
$
 PAR  G(MU_D85,MN:TI:TI:MN),,           +7*GFCCMN+6*GBCCTI;,,         N Lin !
$
 PAR  G(SIGMA_D8B,MN:TI:MN),,           +10*GFCCMN+4*GBCCTI
             +16*GBCCMN;,,                                            N Lin !
 PAR  G(SIGMA_D8B,MN:TI:TI),,           +10*GFCCMN+20*GBCCTI;,,       N Lin !
$ ------------------------------------------------------------------------------
$ Mn-V
$
$ From W. Huang 1991 (Included in LB Vol. 4)
$
$ W. Huang, Calphad, 15, 195-208(1991).
$
$ Checked against LB and paper. Checked at 6000K.
$
$ W. Huang used the 8:4:18 model for the sigma phase (SIGMA_OLD). This was
$ changed to 10:4:16 (SIGMA_D8B) for LB. The change of model only slightly
$ changes the V-rich side of the sigma phase field.
$
 PAR  L(LIQUID,MN,V;0),,                -11399;,,                     N 91Hua3 !
$
 PAR  L(FCC_A1,MN,V:VA;0),,             -11820;,,                     N 91Hua3 !
 PAR  L(A1_FCC,MN,V:VA;0),,             -11820;,,                     N 91Hua3 !
 PAR  L(BCC_A2,MN,V:VA;0),,             -10000;,,                     N 91Hua3 !
 PAR  L(A2_BCC,MN,V:VA;0),,             -10000;,,                     N 91Hua3 !
 PAR  L(CBCC_A12,MN,V:VA;0),,           -22225;,,                     N 91Hua3 !
 PAR  L(CUB_A13,MN,V:VA;0),,            -17724;,,                     N 91Hua3 !
$
 PAR  G(SIGMA_D8B,MN:V:MN),,            +10*GFCCMN+4*GHSERVV
             +16*GBCCMN-225273+57.82*T;,,                             N 00Wes !
 PAR  G(SIGMA_D8B,MN:V:V),,             +10*GFCCMN+20*GHSERVV
             -52083-60.39*T;,,                                        N 00Wes !
 PAR  G(SIGMA_D8B,V:V:MN),,             +14*GHSERVV+16*GBCCMN
             +100000;,,                                               N 02Sun2 !
$
$ Metastable
$
 PAR  L(HCP_A3,MN,V:VA;0),,             -11820;,,                     N 91Hua4 !
$
 PAR  G(C14_LAVES,MN:V),,               +2*GHSERMN+GHSERVV+26130;,,   N Lin !
 PAR  G(C14_LAVES,V:MN),,               +2*GHSERVV+GHSERMN+31560;,,   N Lin !
$ ------------------------------------------------------------------------------
$ Nb-C
$
$ From B.-J. Lee 2001 (Included in TCFE 1999)
$
$ B.-J. Lee, Metall. Mater. Trans. A, 32A, 2423-39(2001).
$
$ Checked against paper. Checked at 6000K.
$
$ The congruent melting temperature of NbC is 2 K lower than in the paper.
$
$ The BCC_A2 phase was modified by A.V. Khvan and B. Hallstedt to avoid an
$ an inverse stability range for this phase.
$
 PAR  L(LIQUID,C,NB;0),,                -292831+31.2967*T;,,          N 01Lee !
 PAR  L(LIQUID,C,NB;1),,                +6091;,,                      N 01Lee !
 PAR  L(LIQUID,C,NB;2),,                +41021;,,                     N 01Lee !
$
 PAR  G(FCC_A1,NB:C),,                  -156735+284.1689*T
             -46.34274*T*LN(T)-0.0029287*T**2+563374*T**(-1)
             -1.02788144E+09*T**(-3);,,                               N 01Lee !
 PAR  L(FCC_A1,NB:C,VA;0),,             -94050+22.6993*T;,,           N 01Lee !
 PAR  L(FCC_A1,NB:C,VA;2),,             -65000+17.4391*T;,,           N 01Lee !
$
 PAR  G(A1_FCC,NB:C),,                  -156735+284.1689*T
             -46.34274*T*LN(T)-0.0029287*T**2+563374*T**(-1)
             -1.02788144E+09*T**(-3);,,                               N 01Lee !
 PAR  L(A1_FCC,NB:C,VA;0),,             -94050+22.6993*T;,,           N 01Lee !
 PAR  L(A1_FCC,NB:C,VA;2),,             -65000+17.4391*T;,,           N 01Lee !
$
 PAR  G(BCC_A2,NB:C),,                  +GHSERNB+3*GHSERCC
             +446349;,,                                               N 13Khv1 !
 PAR  L(BCC_A2,NB:C,VA;0),,             -510296-70*T;,,               N 13Khv1 !
$PAR  G(BCC_A2,NB:C),,                  +GHSERNB+3*GHSERCC
$            +446349-70*T;,,                                          N 01Lee !
$PAR  L(BCC_A2,NB:C,VA;0),,             -510296;,,                    N 01Lee !
$
 PAR  G(A2_BCC,NB:C),,                  +GHSERNB+3*GHSERCC
             +446349;,,                                               N 13Khv1 !
 PAR  L(A2_BCC,NB:C,VA;0),,             -510296-70*T;,,               N 13Khv1 !
$
 PAR  G(HCP_A3,NB:C),,                  -103175+206.3004*T
             -34.986618*T*LN(T)-0.002897*T**2+252376*T**(-1)
             -58298590*T**(-3);,,                                     N 01Lee !
 PAR  L(HCP_A3,NB:C,VA;0),,             +4735;,,                      N 01Lee !
$
$ Metastable
$
$PAR  G(CEMENTITE_D011,NB:C),,          +3*GHSERNB+GHSERCC-86000;,,   N 90Hua3 !
 PAR  G(CEMENTITE_D011,NB:C),,          +3*GHSERNB+GHSERCC+137491;,,  N 12Khv1!
 PAR  G(M7C3_D101,NB:C),,               +7*GHSERNB+3*GHSERCC
             +151964;,,                                               N 12Khv1!
 PAR  G(M5C2,NB:C),,                    +5*GHSERNB+2*GHSERCC
             -110958;,,                                               N 12Khv1!
$PAR  G(M23C6_D84,NB:NB:C),,            +UN_ASS;,,                    N !
$ ------------------------------------------------------------------------------
$ Nb-N
$
$ A.V. Khvan, B. Hallstedt, Calphad, 40, 10-15(2013).
$
$ Checked against paper. Checked at 6000 K.
$
$ Modified from W. Huang 1996. The bcc stability problem was solved by using
$ ugly parameters. However, the bcc phase is still stable above 4000 K around
$ x(N)=0.5 (when gas is not included).
$
 PAR  L(LIQUID,N,NB;0),,                -292101;,,                    N 96Hua !
 PAR  L(LIQUID,N,NB;1),,                -105406;,,                    N 96Hua !
$
 PAR  G(FCC_A1,NB:N),,                  +GHSERNB+GHSERNN
             -227779+120.567*T-4*T*LN(T);,,                           N 96Hua !
 PAR  L(FCC_A1,NB:N,VA;0),,             -65218;,,                     N 96Hua !
$
 PAR  G(A1_FCC,NB:N),,                  +GHSERNB+GHSERNN
             -227779+120.567*T-4*T*LN(T);,,                           N 96Hua !
 PAR  L(A1_FCC,NB:N,VA;0),,             -65218;,,                     N 96Hua !
$
 PAR  G(BCC_A2,NB:N),,                  +GHSERNB+3*GHSERNN
             +4273902-324.302*T;,,                                    N 13Khv1 !
 PAR  L(BCC_A2,NB:N,VA;0),,             -6778349+577.778*T;,,         N 13Khv1 !
 PAR  L(BCC_A2,NB:N,VA;1),,             -1917408;,,                   N 13Khv1 !
$
 PAR  G(A2_BCC,NB:N),,                  +GHSERNB+3*GHSERNN
             +4273902-324.302*T;,,                                    N 13Khv1 !
 PAR  L(A2_BCC,NB:N,VA;0),,             -6778349+577.778*T;,,         N 13Khv1 !
 PAR  L(A2_BCC,NB:N,VA;1),,             -1917408;,,                   N 13Khv1 !
$
 PAR  G(HCP_A3,NB:N),,                  +GHSERNB+0.5*GHSERNN
             -135568+59.295*T-2*T*LN(T);,,                            N 96Hua !
 PAR  L(HCP_A3,NB:N,VA;0),,             +ZERO;,,                      N 96Hua !
$ ------------------------------------------------------------------------------
$ Nb-Ni
$
$ H. Chen, Y. Du, Calphad, 30, 308-15(2006).
$
$ Checked against paper. Checked at 6000K.
$
$ Changed lattice stability G(MU_D85,NB:NB:NB:NB).
$ There is a slight change in the shape of the MU_D85 phase field
$ on the Nb-rich side and a slightly higher peritectic temperature (1572 K
$ instead of 1564 K).
$
 PAR  L(LIQUID,NB,NI;0),,               -74555-12.00495*T;,,          N 06Che !
 PAR  L(LIQUID,NB,NI;1),,               +31039+19*T;,,                N 06Che !
 PAR  L(LIQUID,NB,NI;2),,               +42510-28.68081*T;,,          N 06Che !
$
 PAR  L(FCC_A1,NB,NI:VA;0),,            -36499-15.24689*T;,,          N 06Che !
 PAR  L(FCC_A1,NB,NI:VA;1),,            +94812;,,                     N 06Che !
 PAR  TC(FCC_A1,NB,NI:VA;0),,           -1200;,,                      N 96Bol !
 PAR  TC(FCC_A1,NB,NI:VA;1),,            +760;,,                      N 96Bol !
$
 PAR  L(A1_FCC,NB,NI:VA;0),,            -36499-15.24689*T;,,          N 06Che !
 PAR  L(A1_FCC,NB,NI:VA;1),,            +94812;,,                     N 06Che !
 PAR  TC(A1_FCC,NB,NI:VA;0),,           -1200;,,                      N 96Bol !
 PAR  TC(A1_FCC,NB,NI:VA;1),,            +760;,,                      N 96Bol !
$
 PAR  L(BCC_A2,NB,NI:VA;0),,            -22463+4.89296*T;,,           N 06Che !
 PAR  L(A2_BCC,NB,NI:VA;0),,            -22463+4.89296*T;,,           N 06Che !
$
 PAR  G(MU_D85,NB:NB:NB:NI),,           +7*GHSERNB+6*GHSERNI
             -285506;,,                                               N 06Che !
 PAR  G(MU_D85,NB:NB:NI:NB),,           +11*GHSERNB+2*GHSERNI
             +517348;,,                                               N 06Che !
 PAR  G(MU_D85,NB:NB:NI:NI),,           +5*GHSERNB+8*GHSERNI
             +166842;,,                                               N 06Che !
 PAR  G(MU_D85,NI:NB:NB:NB),,           +12*GHSERNB+GHSERNI+269698;,, N 06Che !
 PAR  G(MU_D85,NI:NB:NB:NI),,           +6*GHSERNB+7*GHSERNI
             -80808;,,                                                N 06Che !
 PAR  G(MU_D85,NI:NB:NI:NB),,           +10*GHSERNB+3*GHSERNI
             +722046;,,                                               N 06Che !
 PAR  G(MU_D85,NI:NB:NI:NI),,           +4*GHSERNB+9*GHSERNI
             +371540;,,                                               N 06Che !
 PAR  L(MU_D85,NB,NI:NB:NB:NB;0),,      -286806;,,                    N 06Che !
 PAR  L(MU_D85,NB,NI:NB:NB:NI;0),,      -286806;,,                    N 06Che !
 PAR  L(MU_D85,NB,NI:NB:NI:NB;0),,      -286806;,,                    N 06Che !
 PAR  L(MU_D85,NB,NI:NB:NI:NI;0),,      -286806;,,                    N 06Che !
 PAR  L(MU_D85,NB:NB:NB,NI:NB;0),,      -545207;,,                    N 06Che !
 PAR  L(MU_D85,NB:NB:NB,NI:NI;0),,      -545207;,,                    N 06Che !
 PAR  L(MU_D85,NI:NB:NB,NI:NB;0),,      -545207;,,                    N 06Che !
 PAR  L(MU_D85,NI:NB:NB,NI:NI;0),,      -545207;,,                    N 06Che !
 PAR  L(MU_D85,NB:NB:NB:NB,NI;0),,      -50000;,,                     N 17Hal7 !
 PAR  L(MU_D85,NB:NB:NI:NB,NI;0),,      -50000;,,                     N 17Hal7 !
 PAR  L(MU_D85,NI:NB:NB:NB,NI;0),,      -50000;,,                     N 17Hal7 !
 PAR  L(MU_D85,NI:NB:NI:NB,NI;0),,      -50000;,,                     N 17Hal7 !
$
 PAR  G(NBNI3_D0A,NB:NI),,              +GHSERNB+3*GHSERNI
             -123184+5.8664*T;,,                                      N 06Che !
 PAR  G(NBNI3_D0A,NI:NB),,              +GHSERNI+3*GHSERNB
             +163184-5.8664*T;,,                                      N 06Che !
 PAR  L(NBNI3_D0A,NB,NI:NB;0),,         -2480;,,                      N 06Che !
 PAR  L(NBNI3_D0A,NB,NI:NI;0),,         -2480;,,                      N 06Che !
 PAR  L(NBNI3_D0A,NB:NB,NI;0),,         +64712;,,                     N 06Che !
 PAR  L(NBNI3_D0A,NI:NB,NI;0),,         +64712;,,                     N 06Che !
$
 PAR  G(NBNI8,NB:NI),,                  +GHSERNB+8*GHSERNI
             -128556+4.54104*T;,,                                     N 06Che !
$
$ Metastable
$
 PAR  L(HCP_A3,NB,NI:VA;0),,            -36499-15.24689*T;,,          N Same !
 PAR  L(HCP_A3,NB,NI:VA;1),,            +94812;,,                     N Same !
$
 PAR  G(C14_LAVES,NB:NI),,              +2*GHSERNB+GHSERNI+51980;,,   N Lin !
 PAR  G(C14_LAVES,NI:NB),,              +2*GHSERNI+GHSERNB;,,         N Lin !
$
 PAR  G(SIGMA_D8B,NB:NB:NI),,           +10*GFCCNB+4*GHSERNB
             +16*GBCCNI;,,                                            N Lin ! 
 PAR  G(SIGMA_D8B,NI:NB:NB),,           +10*GHSERNI+20*GHSERNB;,,     N Lin !
 PAR  G(SIGMA_D8B,NI:NB:NI),,           +10*GHSERNI+4*GHSERNB
             +16*GBCCNI;,,                                            N Lin !
$ ------------------------------------------------------------------------------
$ Nb-Si
$
$ T. Geng, C. Li, J. Bao, X. Zhao, Z. Du, C. Guo,
$ Intermetallics, 17, 343-57(2009).
$
$ Checked against paper. Checked at 6000K.
$
$ Parameters are very similar to those of 02Fer.
$
 PAR  L(LIQUID,NB,SI;0),,               -199000;,,                    N 09Gen !
 PAR  L(LIQUID,NB,SI;1),,               -18800;,,                     N 09Gen !
 PAR  L(LIQUID,NB,SI;2),,               +50000;,,                     N 09Gen !
$
 PAR  L(BCC_A2,NB,SI:VA;0),,            -151178;,,                    N 09Gen !
 PAR  L(BCC_A2,NB,SI:VA;1),,            -15915;,,                     N 09Gen !
 PAR  L(BCC_A2,NB,SI:VA;2),,            +40000;,,                     N 09Gen !
$
 PAR  L(A2_BCC,NB,SI:VA;0),,            -151178;,,                    N 09Gen !
 PAR  L(A2_BCC,NB,SI:VA;1),,            -15915;,,                     N 09Gen !
 PAR  L(A2_BCC,NB,SI:VA;2),,            +40000;,,                     N 09Gen !
$
 PAR  G(NB3SI,NB:SI),,                  +3*GHSERNB+GHSERSI
             -133428-25.8*T;,,                                        N 09Gen !
$
 PAR  G(NB5SI3_D8L,NB:SI),,             +5*GHSERNB+3*GHSERSI
             -504010.8-23.2*T;,,                                      N 09Gen !
 PAR  L(NB5SI3_D8L,NB,SI:SI;0),,        -97808;,,                     N 09Gen !
$
 PAR  G(NB5SI3_D8M,NB:NB:SI),,          +5*GHSERNB+3*GHSERSI
             -405092-68*T;,,                                          N 09Gen !
 PAR  G(NB5SI3_D8M,NB:SI:SI),,          +4*GHSERNB+4*GHSERSI
             -146496-122.2688*T;,,                                    N 09Gen !
 PAR  L(NB5SI3_D8M,NB:NB,SI:SI;0),,     -194544;,,                    N 09Gen !
$
 PAR  G(NBSI2_C40,NB:SI),,              +GHSERNB+2*GHSERSI
             -153600-15*T;,,                                          N 09Gen !
 PAR  L(NBSI2_C40,NB,SI:SI;0),,         +38757+12.7986*T;,,           N 09Gen !
$
$ Metastable
$
 PAR  L(FCC_A1,NB,SI:VA;0),,            -151178;,,                    N Same !
 PAR  L(FCC_A1,NB,SI:VA;1),,            -15915;,,                     N Same !
 PAR  L(FCC_A1,NB,SI:VA;2),,            +40000;,,                     N Same !
$
 PAR  L(A1_FCC,NB,SI:VA;0),,            -151178;,,                    N Same !
 PAR  L(A1_FCC,NB,SI:VA;1),,            -15915;,,                     N Same !
 PAR  L(A1_FCC,NB,SI:VA;2),,            +40000;,,                     N Same !
$
 PAR  L(HCP_A3,NB,SI:VA;0),,            -151178;,,                    N Same !
 PAR  L(HCP_A3,NB,SI:VA;1),,            -15915;,,                     N Same !
 PAR  L(HCP_A3,NB,SI:VA;2),,            +40000;,,                     N Same !
$
 PAR  G(C14_LAVES,NB:SI),,              +2*GHSERNB+GHSERSI+121144;,,  N 17Jac !
$PAR  G(C14_LAVES,SI:NB),,              +2*GHSERSI+GHSERNB
$            +3400+35*T;,,                                            N 17Jac !
 PAR  G(C14_LAVES,SI:NB),,              +2*GHSERSI+GHSERNB-18510;,,   N 16Jac2 !
$
 PAR  G(MU_D85,NB:NB:NB:SI),,           +7*GHSERNB+6*GHSERSI
             -424026;,,                                               N 16Jac2 !
 PAR  G(MU_D85,NB:NB:SI:NB),,           +11*GHSERNB+2*GHSERSI
             +112710;,,                                               N 16Jac2 !
 PAR  G(MU_D85,NB:NB:SI:SI),,           +5*GHSERNB+8*GHSERSI
             -214240;,,                                               N 16Jac2 !
 PAR  G(MU_D85,SI:NB:NB:NB),,           +12*GHSERNB+GHSERSI
             +61326;,,                                                N 16Jac2 !
 PAR  G(MU_D85,SI:NB:NB:SI),,           +6*GHSERNB+7*GHSERSI
             -290703;,,                                               N 16Jac2 !
 PAR  G(MU_D85,SI:NB:SI:NB),,           +10*GHSERNB+3*GHSERSI
             -16640;,,                                                N 16Jac2 !
 PAR  G(MU_D85,SI:NB:SI:SI),,           +4*GHSERNB+9*GHSERSI
             -27040;,,                                                N 16Jac2 !
$
 PAR  G(SIGMA_D8B,NB:NB:SI),,           +10*GFCCNB+4*GHSERNB
             +16*GBCCSI;,,                                            N Lin ! 
$ ------------------------------------------------------------------------------
$ Nb-Ti
$
$ From Y. Zhang et al. 2001 (Included in LB Vol. 4)
$
$ Y. Zhang, H. Liu, Z. Jin, Calphad, 25, 305-17(2001).
$
$ Checked against LB. Checked at 6000K.
$
$ Original dataset includes the metastable (at normal pressure) omega phase.
$
 PAR  L(LIQUID,NB,TI;0),,               +7406.1;,,                    N 01Zha !
$
 PAR  L(BCC_A2,NB,TI:VA;0),,            +13045.3;,,                   N 01Zha !
 PAR  L(A2_BCC,NB,TI:VA;0),,            +13045.3;,,                   N 01Zha !
$
 PAR  L(HCP_A3,NB,TI:VA;0),,            +11742.4;,,                   N 01Zha !
$
 PAR  L(OMEGA_C32,NB,TI;0),,            -3775.9;,,                    N 01Zha !
$
$ Metastable
$
 PAR  L(FCC_A1,NB,TI:VA;0),,            +11742.4;,,                   N Same !
 PAR  L(A1_FCC,NB,TI:VA;0),,            +11742.4;,,                   N Same !
$
 PAR  G(C14_LAVES,NB:TI),,              +2*GHSERNB+GHSERTI+48080;,,   N Lin !
 PAR  G(C14_LAVES,TI:NB),,              +2*GHSERTI+GHSERNB+46540;,,   N Lin !
$
 PAR  G(MU_D85,NB:NB:TI:NB),,           +7*GFCCNB+4*GHSERNB
             +2*GBCCTI;,,                                             N Lin !
 PAR  G(MU_D85,NB:TI:NB:NB),,           +7*GFCCNB+4*GBCCTI
             +2*GHSERNB;,,                                            N Lin !
 PAR  G(MU_D85,NB:TI:TI:NB),,           +7*GFCCNB+6*GBCCTI;,,         N Lin !
$
 PAR  G(SIGMA_D8B,NB:NB:TI),,           +10*GFCCNB+4*GHSERNB
             +16*GBCCTI;,,                                            N Lin ! 
 PAR  G(SIGMA_D8B,NB:TI:NB),,           +10*GFCCNB+4*GBCCTI
             +16*GHSERNB;,,                                           N Lin ! 
 PAR  G(SIGMA_D8B,NB:TI:TI),,           +10*GFCCNB+20*GBCCTI;,,       N Lin ! 
$ ------------------------------------------------------------------------------
$ Nb-V
$
$ From K.C. Hari Kumar et al. 1994 (Included in LB Vol. 4)
$
$ K.C. Hari Kumar, P. Wollants, L. Delaey, Calphad, 18, 71-79(1994).
$
$ Checked against paper and LB. Checked at 6000K.
$
 PAR  L(LIQUID,NB,V;0),,                -1875;,,                      N 94Har !
$
