Repository: sundmanbo/XMLTDB

# TDB-XMLT
Development of format for Calphad databases

This is the repository for the development of an XML type database format of Calphad databases

The Calphad databases contain thermodynamic model parameters for assessed systems such as Fe-C, Ni-Al etc normally published in scientific papers.  These assessments are fitted to experimental and theoretical data and use models to describe the dependence on T, P and constitution of the phases.  Currently various dialects of the TDB format is used for most such databases and this include bibliographic references to the assessments.

File: software/examples/hmns-03-ord.TDB (part 6 of 9)
$
 PAR  L(BCC_A2,NB,V:VA;0),,             +9080;,,                      N 94Har !
 PAR  L(A2_BCC,NB,V:VA;0),,             +9080;,,                      N 94Har !
$
$ Metastable
$
 PAR  L(FCC_A1,NB,V:VA;0),,             +9080;,,                      N Same !
 PAR  L(A1_FCC,NB,V:VA;0),,             +9080;,,                      N Same !
$
 PAR  L(HCP_A3,NB,V:VA;0),,             +9080;,,                      N 94Har !
$
 PAR  G(C14_LAVES,NB:V),,               +2*GHSERNB+GHSERVV+147190;,,  N 13Khv2 !
 PAR  G(C14_LAVES,V:NB),,               +2*GHSERVV+GHSERNB
             +29427-17.627*T;,,                                       N 13Khv2 !
$
 PAR  G(MU_D85,NB:NB:NB:V),,            +7*GHSERNB+6*GHSERVV
             +103339;,,                                               N 13Khv2 !
 PAR  G(MU_D85,NB:NB:V:NB),,            +11*GHSERNB+2*GHSERVV
             +438296;,,                                               N 13Khv2 !
 PAR  G(MU_D85,NB:NB:V:V),,             +5*GHSERNB+8*GHSERVV
             +157578;,,                                               N 13Khv2 !
 PAR  G(MU_D85,V:NB:NB:NB),,            +12*GHSERNB+GHSERVV
             +395871;,,                                               N 13Khv2 !
 PAR  G(MU_D85,V:NB:NB:V),,             +6*GHSERNB+7*GHSERVV
             +834518;,,                                               N 13Khv2 !
 PAR  G(MU_D85,V:NB:V:NB),,             +10*GHSERNB+3*GHSERVV
             +502985;,,                                               N 13Khv2 !
 PAR  G(MU_D85,V:NB:V:V),,              +4*GHSERNB+9*GHSERVV
             +154133;,,                                               N 13Khv2 !
$
 PAR  G(SIGMA_D8B,NB:NB:V),,            +10*GFCCNB+4*GHSERNB
             +16*GHSERVV;,,                                           N Lin ! 
 PAR  G(SIGMA_D8B,NB:V:NB),,            +10*GFCCNB+4*GHSERVV
             +16*GHSERNB;,,                                           N Lin ! 
 PAR  G(SIGMA_D8B,NB:V:V),,             +10*GFCCNB+20*GHSERVV;,,      N Lin ! 
 PAR  G(SIGMA_D8B,V:NB:NB),,            +20*GHSERNB+10*GHSERVV
             +830734;,,                                               N 13Khv2 !
 PAR  G(SIGMA_D8B,V:NB:V),,             +4*GHSERNB+26*GHSERVV
             +313770;,,                                               N 13Khv2 !
 PAR  G(SIGMA_D8B,V:V:NB),,             +14*GHSERVV+16*GHSERNB
             +812161;,,                                               N 13Khv2 !
$ ------------------------------------------------------------------------------
$ Ni-C
$
$ B. Hallstedt, unpublished, 2006
$
$ Checked at 6000 K.
$
$ Liquid interaction adjusted to exp. data from Oden and Gokcen 1997.
$
$ The parameter G(BCC_A2,NI:C) was set temperature independent to
$ avoid inverse stability of bcc (equal to 87Gab at about 1273K).
$
 PAR  L(LIQUID,C,NI;0),,                -93450+24*T;,,                N 06Hal2 !
$
 PAR  G(FCC_A1,NI:C),,                  +GHSERNI+GHSERCC
             +62000-7.6*T;,,                                          N 92Fer !
 PAR  TC(FCC_A1,NI:C),,                   633.00;,,                   N 87Gab !
 PAR  BMAG(FCC_A1,NI:C),,                   0.52;,,                   N 87Gab !
 PAR  L(FCC_A1,NI:C,VA;0),,             -14902+7.5*T;,,               N 92Lee1 !
$
 PAR  G(A1_FCC,NI:C),,                  +GHSERNI+GHSERCC
             +62000-7.6*T;,,                                          N 92Fer !
 PAR  TC(A1_FCC,NI:C),,                   633.00;,,                   N 87Gab !
 PAR  BMAG(A1_FCC,NI:C),,                   0.52;,,                   N 87Gab !
 PAR  L(A1_FCC,NI:C,VA;0),,             -14902+7.5*T;,,               N 92Lee1 !
$
$ Metastable
$
 PAR  G(BCC_A2,NI:C),,                  +GHSERNI+3*GHSERCC
             +270000;,,                                               N 06Hal2 !
 PAR  TC(BCC_A2,NI:C),,                   575.00;,,                   N 87Gab !
 PAR  BMAG(BCC_A2,NI:C),,                   0.85;,,                   N 87Gab !
$
 PAR  G(A2_BCC,NI:C),,                  +GHSERNI+3*GHSERCC
             +270000;,,                                               N 06Hal2 !
 PAR  TC(A2_BCC,NI:C),,                   575.00;,,                   N 87Gab !
 PAR  BMAG(A2_BCC,NI:C),,                   0.85;,,                   N 87Gab !
$
 PAR  G(HCP_A3,NI:C),,                  +GHSERNI+0.5*GHSERCC
             +34796+2.665*T;,,                                        N 88Fer2 !
 PAR  TC(HCP_A3,NI:C),,                   633.00;,,                   N 88Fer2 !
 PAR  BMAG(HCP_A3,NI:C),,                   0.52;,,                   N 88Fer2 !
$
 PAR  G(CEMENTITE_D011,NI:C),,          +3*GHSERNI+GHSERCC
             +34700-20*T;,,                                           N 87Gab !
 PAR  G(M7C3_D101,NI:C),,               +7*GHSERNI+3*GHSERCC
             +198000-37*T;,,                                          N 06Hal3 !
 PAR  G(M23C6_D84,NI:NI:C),,            +GNI23C6;,,                   N 06Hal3 !
$
 FUNCTION GNI23C6   298.15  +23*GHSERNI+6*GHSERCC+350000-85*T;         6000 N !
$ ------------------------------------------------------------------------------
$ Ni-N
$
$ From A. Fernandez Guillermet and K. Frisk 1991 (included in LB Vol. 4)
$
$ A. Fernandez Guillermet, K. Frisk, Int. J. Thermophys., 12, 417-31(1991).
$
$ Checked against LB and paper. Checked at 6000 K.
$
$ In LB this dataset is incorrectly attributed to 91Fri2.
$
 PAR  L(LIQUID,N,NI;0),,                +14981;,,                     N 91Fer1 !
$
 PAR  G(FCC_A1,NI:N),,                  +GHSERNI+GHSERNN
             +38680+143.09*T-10.9*T*LN(T)+0.00438*T**2;,,             N 91Fer1 !
$
 PAR  G(A1_FCC,NI:N),,                  +GHSERNI+GHSERNN
             +38680+143.09*T-10.9*T*LN(T)+0.00438*T**2;,,             N 91Fer1 !
$
 PAR  G(HCP_A3,NI:N),,                  +GHSERNI+0.5*GHSERNN
             -4409.6+72.93*T-7.36*T*LN(T)+0.00614*T**2;,,             N 91Fer1 !
$
$ metastable
$
 PAR  G(BCC_A2,NI:N),,                  +GHSERNI+3*GHSERNN
             +200000+200*T;,,                                         N 91Fri2 !
 PAR  TC(BCC_A2,NI:N),,                  +575;,,                      N 91Fri2 !
 PAR  BMAG(BCC_A2,NI:N),,                  +0.85;,,                   N 91Fri2 !
$
 PAR  G(A2_BCC,NI:N),,                  +GHSERNI+3*GHSERNN
             +200000+200*T;,,                                         N 91Fri2 !
 PAR  TC(A2_BCC,NI:N),,                  +575;,,                      N 91Fri2 !
 PAR  BMAG(A2_BCC,NI:N),,                  +0.85;,,                   N 91Fri2 !
$
 PAR  G(FE4N_L1,NI:N),,                 +4*GHSERNI+GHSERNN
             -5393+142.97*T-15.65*T*LN(T)+0.0154*T**2;,,              N 91Fer1 !
$ ------------------------------------------------------------------------------
$ Ni-Si
$
$ Y. Du, J.C. Schuster, Metall. Mater. Trans. A, 30A, 2409-18(1999).
$
$ Checked against paper, checked at 6000 K.
$
$ There two! inverse miscibility gaps; one at x(Si)=0.35, T>5600 K,
$ another at x(Si)=0.92, T>2900
$
$ Misprint in paper: their L(LIQUID,NI,SI;2) is L(LIQUID,NI,SI;3)
$
$ There are up to 3 K differences in invariant equilibria involving
$ Ni2Si-theta.
$
$ The L12_FCC model cannot be converted to FCC_4SL without changing parameter
$ values. With the current parameters L10 becomes a stable phase. If the
$ parameters from 12Yua for NiSi_L10 and NiSi3_L12 are used Ni3Si_L12 is far
$ too stable. The 99Du parameters were adjusted. There is then a slight change
$ in the Ni3Si_L12 phase field.
$
 PAR  L(LIQUID,NI,SI;0),,               -205176.85+33.40446*T;,,      N 99Du !
 PAR  L(LIQUID,NI,SI;1),,               -114240.82+20.34156*T;,,      N 99Du !
 PAR  L(LIQUID,NI,SI;2),,               +ZERO;,,                      N 99Du !
 PAR  L(LIQUID,NI,SI;3),,               +116695.857-53.88609*T;,,     N 99Du !
$
 PAR  L(FCC_A1,NI,SI:VA;0),,            -204564.5+38.99204*T;,,       N 99Du !
 PAR  L(FCC_A1,NI,SI:VA;1),,            -82289.61;,,                  N 99Du !
$
 PAR  L(A1_FCC,NI,SI:VA;0),,            -204564.5+38.99204*T;,,       N 99Du !
 PAR  L(A1_FCC,NI,SI:VA;1),,            -82289.61;,,                  N 99Du !
$
$PAR  G(FCC_4SL,NI:NI:NI:SI:VA),,       -35712+11.07*T;,,             N 12Yua !
 PAR  G(FCC_4SL,NI:NI:NI:SI:VA),,       -28245+6*T;,,                N 17Hal13 !
 PAR  G(FCC_4SL,NI:NI:SI:SI:VA),,       +7649.4;,,                    N 12Yua !
 PAR  G(FCC_4SL,NI:SI:SI:SI:VA),,       +37790.1;,,                   N 12Yua !
 PAR  L(FCC_4SL,NI,SI:*:*:*:VA;1),,     -8886.4+3.6585*T;,,           N 12Yua !
 PAR  L(FCC_4SL,NI,SI:NI,SI:*:*:VA;0),, -25458.8;,,                   N 12Yua !
$
 PAR  G(NI3SI_M,NI:SI),,                +3*GHSERNI+GHSERSI
             -144506.1-9.63044*T;,,                                   N 99Du !
 PAR  G(NI3SI_H,NI:SI),,                +3*GHSERNI+GHSERSI
             -143815.8-10.12344*T;,,                                  N 99Du !
 PAR  G(NI5SI2,NI:SI),,                 +5*GHSERNI+2*GHSERSI
             -303488.9+2.32414*T;,,                                   N 99Du !
 PAR  G(NI2SI_C37,NI:SI),,              +2*GHSERNI+GHSERSI
             -128241.1-5.47659*T;,,                                   N 99Du !
$
 PAR  G(NI2SI_THETA,NI:NI:SI),,         +2*GHSERNI+GHSERSI
             -124473.6-7.83186*T;,,                                   N 99Du !
 PAR  G(NI2SI_THETA,NI:VA:SI),,         +GHSERNI+GHSERSI
             -77347.09+1.49818*T;,,                                   N 99Du !
 PAR  L(NI2SI_THETA,NI:NI,VA:SI;0),,    +17973.42;,,                  N 99Du !
$
 PAR  G(NI3SI2,NI:SI),,                 +3*GHSERNI+2*GHSERSI
             -217858.8+3.90115*T;,,                                   N 99Du !
 PAR  G(NISI_B31,NI:SI),,               +GHSERNI+GHSERSI
             -76423.44-1.84188*T;,,                                   N 99Du !
 PAR  G(NISI2_C1,NI:SI),,               +GHSERNI+2*GHSERSI
             -94542.19+11.29221*T;,,                                  N 99Du !
$
$ metastable
$
 PAR  L(BCC_A2,NI,SI:VA;0),,            -204564.5+38.99204*T;,,       N Same !
 PAR  L(BCC_A2,NI,SI:VA;1),,            -82289.61;,,                  N Same !
$
 PAR  L(A2_BCC,NI,SI:VA;0),,            -204564.5+38.99204*T;,,       N Same !
 PAR  L(A2_BCC,NI,SI:VA;1),,            -82289.61;,,                  N Same !
$
 PAR  L(HCP_A3,NI,SI:VA;0),,            -204564.5+38.99204*T;,,       N Same !
 PAR  L(HCP_A3,NI,SI:VA;1),,            -82289.61;,,                  N Same !
$
 PAR  L(CBCC_A12,NI,SI:VA;0),,          -204564.5+38.99204*T;,,       N Same !
 PAR  L(CBCC_A12,NI,SI:VA;1),,          -82289.61;,,                  N Same !
$
 PAR  L(CUB_A13,NI,SI:VA;0),,           -204564.5+38.99204*T;,,       N Same !
 PAR  L(CUB_A13,NI,SI:VA;1),,           -82289.61;,,                  N Same !
$
 PAR  G(C14_LAVES,NI:SI),,              +2*GHSERNI+GHSERSI+85260;,,   N Lin !
 PAR  G(C14_LAVES,SI:NI),,              +2*GHSERSI+GHSERNI+113820;,,  N Lin !
$
 PAR  G(CR3SI_A15,NI:SI:VA),,           +3*GHSERNI+GHSERSI-30000;,,   N 00Sch !
 PAR  G(M4SI3,NI:SI),,                  +4*GHSERNI+3*GHSERSI
             -285000+9.93391*T;,,                                     N 00Sch !
 PAR  G(MSI_B20,NI:SI),,                +GHSERNI+GHSERSI
             -74500+1.2949*T;,,                                       N 00Sch !
$ ------------------------------------------------------------------------------
$ Ni-Ti
$
$ From P. Bellen et al. 1996 (included in LB Vol. 4)
$
$ P. Bellen, K.C. Hari Kumar, P. Wollants, Z. Metallkd., 87, 972-78(1996).
$
$ Checked against LB and paper. Checked at 6000 K.
$
$ Fcc and NiTi2 modified by N. Dupin (00Dup and 99Dup2).
$ Ti removed from the first sublattice of NI3TI_D024.
$
$ NI3TI_D024 reappears above 1916 K at x(Ti)=0.097. This covers an inverse
$ miscibility gap in the liquid with a minimum at 4981 K and x(Ti)=0.41.
$
$ The LB/00Dup version of the fcc-Ni solvus is quite different from the paper
$ at low temperature with a much lower Ti solubility. At high temperature
$ the differences are minimal. In the LB/00Dup version there is a metastable
$ miscibility gap in fcc close to Ni with a maximum just below 600 K.
$ The original fcc is considerably more well behaved.
$
 PAR  L(LIQUID,NI,TI;0),,               -153707+34.8594*T;,,          N 96Bel !
 PAR  L(LIQUID,NI,TI;1),,               -81824.8+25.8099*T;,,         N 96Bel !
 PAR  L(LIQUID,NI,TI;2),,               -10.0779*T;,,                 N 96Bel !
$
 PAR  L(FCC_A1,NI,TI:VA;0),,            -125000+22.62*T;,,            N 00Dup !
 PAR  L(FCC_A1,NI,TI:VA;1),,            -84260+5.77*T;,,              N 00Dup !
 PAR  L(FCC_A1,NI,TI:VA;2),,            +95730-46.45*T;,,             N 00Dup !
 PAR  TC(FCC_A1,NI,TI:VA;0),,           -4670;,,                      N 96Bel !
$ Original fcc parameters from Bellen below
$PAR  L(FCC_A1,NI,TI:VA;0),,            -99290.4+6.21142*T;,,         N 96Bel !
$PAR  L(FCC_A1,NI,TI:VA;1),,            -59449.5;,,                   N 96Bel !
$
 PAR  L(A1_FCC,NI,TI:VA;0),,            -125000+22.62*T;,,            N 00Dup !
 PAR  L(A1_FCC,NI,TI:VA;1),,            -84260+5.77*T;,,              N 00Dup !
 PAR  L(A1_FCC,NI,TI:VA;2),,            +95730-46.45*T;,,             N 00Dup !
 PAR  TC(A1_FCC,NI,TI:VA;0),,           -4670;,,                      N 96Bel !
$
 PAR  L(BCC_A2,NI,TI:VA;0),,            -97427.4+12.112*T;,,          N 96Bel !
 PAR  L(BCC_A2,NI,TI:VA;1),,            -32315.3;,,                   N 96Bel !
$
 PAR  L(A2_BCC,NI,TI:VA;0),,            -97427.4+12.112*T;,,          N 96Bel !
 PAR  L(A2_BCC,NI,TI:VA;1),,            -32315.3;,,                   N 96Bel !
$
 PAR  G(B2_BCC,NI:TI:VA;0),,            -33193.7+10.284*T;,,          N 96Bel !
 PAR  G(B2_BCC,TI:NI:VA;0),,            -33193.7+10.284*T;,,          N 96Bel !
 PAR  L(B2_BCC,NI,TI:NI:VA;0),,         -55288.8+25.4416*T;,,         N 96Bel !
 PAR  L(B2_BCC,NI,TI:NI:VA;2),,         +6010.11+3.95974*T;,,         N 96Bel !
 PAR  L(B2_BCC,NI:NI,TI:VA;0),,         -55288.8+25.4416*T;,,         N 96Bel !
 PAR  L(B2_BCC,NI:NI,TI:VA;2),,         +6010.11+3.95974*T;,,         N 96Bel !
 PAR  L(B2_BCC,TI:NI,TI:VA;0),,         +60723.7-15.4024*T;,,         N 96Bel !
 PAR  L(B2_BCC,NI,TI:TI:VA;0),,         +60723.7-15.4024*T;,,         N 96Bel !
$
 PAR  L(HCP_A3,NI,TI:VA;0),,            -20000;,,                     N 96Bel !
$
 PAR  G(NI3TI_D024,NI:TI),,             +0.75*GHCPNI+0.25*GHSERTI
             -39435.7+4.66357*T;,,                                    N 96Bel !
 PAR  L(NI3TI_D024,NI:NI,TI;0),,        +56040.9-41.6971*T;,,         N 96Bel !
 PAR  L(NI3TI_D024,NI:NI,TI;1),,        +56197.1-38.2252*T;,,         N 96Bel !
$
 PAR  G(NITI2,NI:TI),,                  +3*GNITI2;,,                  N 96Bel !
 PAR  G(NITI2,TI:NI),,                  +3*GHSERNI+3*GHSERTI+30000
             -3*GNITI2;,,                                             N 99Dup2 !
 PAR  L(NITI2,NI,TI:NI;0),,             +60000;,,                     N 99Dup2 !
 PAR  L(NITI2,NI,TI:TI;0),,             +60000;,,                     N 99Dup2 !
 PAR  L(NITI2,NI:NI,TI;0),,             +60000;,,                     N 99Dup2 !
 PAR  L(NITI2,TI:NI,TI;0),,             +60000;,,                     N 99Dup2 !
$
$ metastable
$
 PAR  G(C14_LAVES,NI:TI),,              +2*GHSERNI+GHSERTI;,,         N Lin !
 PAR  G(C14_LAVES,TI:NI),,              +2*GHSERTI+GHSERNI+48900;,,   N Lin !
$
 PAR  G(MU_D85,NI:TI:NI:NI),,           +7*GHSERNI+4*GBCCTI
             +2*GBCCNI;,,                                             N Lin !
 PAR  G(MU_D85,NI:TI:TI:NI),,           +7*GHSERNI+6*GBCCTI;,,        N Lin !
$
 PAR  G(SIGMA_D8B,NI:TI:NI),,           +10*GHSERNI+4*GBCCTI
             +16*GBCCNI;,,                                            N Lin !
 PAR  G(SIGMA_D8B,NI:TI:TI),,           +10*GHSERNI+20*GBCCTI;,,      N Lin !
$
 FUNCTION GNITI2    298.15  +0.333333*GHSERNI+0.666667*GHSERTI
       -27514.2+2.85345*T;
      6000.00  N !
$ ------------------------------------------------------------------------------
$ Ni-V
$
$ From J. Korb and K. Hack 1998 (included in LB Vol. 4)
$
$ J. Korb, K. Hack, COST 507, Final report round 2, 1998.
$
$ Checked against LB and COST. Checked at 6000 K.
$
$ The model change for the sigma phase in LB leads to quite large shifts of
$ the phase boundaries, in particular on the V-rich side.
$ Invariant equilibria listed in COST are reproduced when SIGMA_OLD is used.
$
$ NI3V_D022 is not stable below 386 K.
$
 PAR  L(LIQUID,NI,V;0),,                -51927+14.99*T;,,             N 98Kor !
$
 PAR  L(BCC_A2,NI,V:VA;0),,             -30513.8+12.6138*T;,,         N 98Kor !
 PAR  L(A2_BCC,NI,V:VA;0),,             -30513.8+12.6138*T;,,         N 98Kor !
$
 PAR  L(FCC_A1,NI,V:VA;0),,             -36365.6+3.75677*T;,,         N 98Kor !
 PAR  L(FCC_A1,NI,V:VA;1),,             +11860.7-9.0302*T;,,          N 98Kor !
 PAR  L(FCC_A1,NI,V:VA;2),,             -10647.5+7.00954*T;,,         N 98Kor !
$
 PAR  L(A1_FCC,NI,V:VA;0),,             -36365.6+3.75677*T;,,         N 98Kor !
 PAR  L(A1_FCC,NI,V:VA;1),,             +11860.7-9.0302*T;,,          N 98Kor !
 PAR  L(A1_FCC,NI,V:VA;2),,             -10647.5+7.00954*T;,,         N 98Kor !
$
 PAR  G(NI3V_D022,NI:V),,               -45524.96+529.01852*T
             -99.74166*T*LOG(T)-0.00824*T**2-13753.332*T**(-1);,,     N 98Kor !
 PAR  G(NI2V1,NI:V),,                   -38032.065+337.2614*T
             -64.6973*T*LOG(T)-0.01512*T**2-13.75326*T**(-1);,,       N 98Kor !
 PAR  G(NI2V7_A15,NI:V),,               -190634.14+1333.90548*T
             -233.55668*T*LOG(T)-0.00482*T**2-5.196308E-06*T**3
             +844557.21*T**(-1);,,                                    N 98Kor !
$
 PAR  G(SIGMA_D8B,NI:V:NI),,            +26*GHSERNI+4*GHSERVV
             +79717-127.17*T;,,                                       N 02Sun2 !
 PAR  G(SIGMA_D8B,NI:V:V),,             +10*GHSERNI+20*GHSERVV
             -450217+137.12*T;,,                                      N 02Sun2 !
 PAR  G(SIGMA_D8B,V:V:NI),,             +16*GHSERNI+14*GHSERVV
             +100000;,,                                               N 02Sun2 !
$
$ metastable
$
 PAR  L(HCP_A3,NI,V:VA;0),,             -36365.6+3.75677*T;,,         N Same !
 PAR  L(HCP_A3,NI,V:VA;1),,             +11860.7-9.0302*T;,,          N Same !
 PAR  L(HCP_A3,NI,V:VA;2),,             -10647.5+7.00954*T;,,         N Same !
$
 PAR  G(C14_LAVES,NI:V),,               +2*GHSERNI+GHSERVV+50130;,,   N Lin !
 PAR  G(C14_LAVES,V:NI),,               +2*GHSERVV+GHSERNI+43560;,,   N Lin !
$ ------------------------------------------------------------------------------
$ Si-C
$
$ From J. Lacaze and B. Sundman 1991 (included in SGSOL V4.3)
$
$ J. Lacaze, B. Sundman, Metall. Mater. Trans. A, 22A, 2211-23(1991).
$
$ Checked against paper. Checked at 6000 K.
$
$ In the paper reference is given to unpublished work by I. Ansara, 1989.
$
$ If BCC_A2 is included, it is stable above 3900 K at about SiC composition.
$
$ No phase diagram is shown in the paper.
$
$ CBCC_A12 and CUB_A13 parameters should probably be removed.
$
 PAR  L(LIQUID,C,SI;0),,                -133000+30.97*T;,,            N 91Lac !
$
 PAR  L(DIAMOND_A4,C,SI;0),,            +ZERO;,,                      N 91Lac !
$
 PAR  G(SIC_B3,SI:C),,                  +GSIC;,,                      N 91Lac !
$
$ Metastable
$
 PAR  G(FCC_A1,SI:C),,                  +GHSERSI+GHSERCC
             -20510+38.7*T;,,                                         N 91Lac !
 PAR  L(FCC_A1,SI:C,VA;0),,             +ZERO;,,                      N 91Lac !
$
 PAR  G(A1_FCC,SI:C),,                  +GHSERSI+GHSERCC
             -20510+38.7*T;,,                                         N 91Lac !
 PAR  L(A1_FCC,SI:C,VA;0),,             +ZERO;,,                      N 91Lac !
$
 PAR  G(BCC_A2,SI:C),,                  +GBCCSI+3*GHSERCC
             +322050-75.667*T;,,                                      N 91Lac !
 PAR  L(BCC_A2,SI:C,VA;0),,             +ZERO;,,                      N 91Lac !
$
 PAR  G(A2_BCC,SI:C),,                  +GBCCSI+3*GHSERCC
             +322050-75.667*T;,,                                      N 91Lac !
 PAR  L(A2_BCC,SI:C,VA;0),,             +ZERO;,,                      N 91Lac !
$
 PAR  G(HCP_A3,SI:C),,                  +GHSERSI+0.5*GHSERCC
             +UN_ASS;,,                                               N !
 PAR  G(CBCC_A12,SI:C),,                +1000000+566.0326*T
             -85.955678*T*LN(T)-0.007814909*T**2+3.7239E-07*T**3
             +1688653*T**(-1);,,                                      N 89NPL !
 PAR  G(CUB_A13,SI:C),,                 +1000000+566.0326*T
             -85.955678*T*LN(T)-0.007814909*T**2+3.7239E-07*T**3
             +1688653*T**(-1);,,                                      N 89NPL !
 PAR  G(CR3SI_A15,SI:SI:C),,            +4*GHSERSI+3*GHSERCC;,,       N 00Du2 !
$
 FUNCTION GSIC      298.15  -85572.264+173.2005*T-25.856*T*LN(T)
       -0.02107*T**2+3.2153E-06*T**3+438415*T**(-1);  
       700.00  Y  -95145.902+300.346*T-45.093*T*LN(T)
       -0.00367*T**2+2.2E-07*T**3+1341065*T**(-1);
      2100.00  Y  -105007.971+360.309*T-53.073*T*LN(T)
       -7.4525E-04*T**2+1.73167E-08*T**3+3693345*T**(-1);
      6000.00  N !
$ ------------------------------------------------------------------------------
$ Si-N
$
$ From X. Ma et al. 2003 (included in LB Vol. 5)
$
$ X. Ma, C. Li, F. Wang, W. Zhang, Calphad, 27, 383-88(2003).
$
$ Checked against LB and paper. Checked at 6000 K.
$
$ Alpha- and beta-Si3N4 are assumed to have the same Gibbs energy.
$
 PAR  L(LIQUID,N,SI;0),,                -87631.311+22.359*T;,,        N 03Ma !
$
 PAR  G(SI3N4,SI:N),,                   -788513.009+733.225*T
             -121.79*T*LN(T)-0.02065*T**2+6.9938E-07*T**3
             +1666886.4*T**(-1);,,                                    N 03Ma !
$
 PAR  G(GAS,SIN),,                      +F12915T+RTLNP;,,             N 00SUB1 !
 PAR  G(GAS,SI2N),,                     +F12921T+RTLNP;,,             N 00SUB1 !
$
$ SiN(g)
 FUNCTION F12915T   298.15  +373690.147-126.773849*T-11.48813*T*LN(T)
       -0.02760032*T**2+4.14460833E-06*T**3-201121*T**(-1);
       900.00  Y  +345651.105+184.200439*T-57.02462*T*LN(T)
       +0.005212695*T**2-2.80815333E-07*T**3+3030993*T**(-1);
      3000.00  Y  +401766.122-30.0990737*T-30.3733*T*LN(T)
       -6.13755E-04*T**2-3.30314167E-08*T**3-19797170*T**(-1);
      5800.00  Y  +397720.711-70.2315921*T-24.95975*T*LN(T)
       -0.0020519915*T**2+1.71382167E-08*T**3-543722*T**(-1);
      6000.00  N !
$ Si2N(g)
 FUNCTION F12921T   298.15  +367551.162+68.9613567*T-47.11477*T*LN(T)
       -0.01410916*T**2+2.51869833E-06*T**3+190945.2*T**(-1);
       800.00  Y  +360363.442+166.768467*T-61.99726*T*LN(T)
       -8.395595E-05*T**2+2.98128167E-09*T**3+863651*T**(-1);
      3400.00  Y  +358195.746+179.731995*T-63.68676*T*LN(T)
       +4.0735635E-04*T**2-2.15632833E-08*T**3+1158715*T**(-1);
      6000.00  N !
$ ------------------------------------------------------------------------------
$ Si-Ti
$
$ From H.J. Seifert et al. 1996 (Included in LB Vol. 4)
$
$ H.J. Seifert, H.L. Lukas, G. Petzow, Z. Metallkd., 87, 2-13(1996).
$
$ Checked against LB and paper. Checked at 6000 K.
$
$ In the paper there is also a version with stoichiometric Si3Ti5 and
$ another with ionic liquid. The ionic liquid seems to yield a good
$ description, but I could not interpret the parameters presented in the paper.
$
 PAR  L(LIQUID,SI,TI;0),,               -255852.17+21.87411*T;,,      N 96Sei !
 PAR  L(LIQUID,SI,TI;1),,               +25025.35-2.00203*T;,,        N 96Sei !
 PAR  L(LIQUID,SI,TI;2),,               +83940.65-6.71526*T;,,        N 96Sei !
$
 PAR  L(BCC_A2,SI,TI:VA;0),,            -275629.1+42.5094*T;,,        N 96Sei !
 PAR  L(BCC_A2,SI,TI:VA;1),,            +25025.35-2.00203*T;,,        N 96Sei !
 PAR  L(BCC_A2,SI,TI:VA;2),,            +83940.65-6.71526*T;,,        N 96Sei !
$
 PAR  L(A2_BCC,SI,TI:VA;0),,            -275629.1+42.5094*T;,,        N 96Sei !
 PAR  L(A2_BCC,SI,TI:VA;1),,            +25025.35-2.00203*T;,,        N 96Sei !
 PAR  L(A2_BCC,SI,TI:VA;2),,            +83940.65-6.71526*T;,,        N 96Sei !
$
 PAR  L(HCP_A3,SI,TI:VA;0),,            -302731.04+69.08469*T;,,      N 96Sei !
 PAR  L(HCP_A3,SI,TI:VA;1),,            +25025.35-2.00203*T;,,        N 96Sei !
 PAR  L(HCP_A3,SI,TI:VA;2),,            +83940.65-6.71526*T;,,        N 96Sei !
$
 PAR  G(SI2TI_C54,SI:TI),,              +GHSERTI+2*GHSERSI
             -175038.5+4.54797*T;,,                                   N 96Sei !
 PAR  G(SITI_B27,SI:TI),,               +GHSERSI+GHSERTI
             -155061.7+7.6345*T;,,                                    N 96Sei !
 PAR  G(SI4TI5,SI:TI),,                 +4*GHSERSI+5*GHSERTI
             -711000+22.37355*T;,,                                    N 96Sei !
$
 PAR  G(SI3TI5_D88,SI:SI:TI),,          +5*GHSERSI+3*GHSERTI
             -206191.45+16.49531*T;,,                                 N 96Sei !
 PAR  G(SI3TI5_D88,SI:TI:TI),,          +2*GHSERSI+6*GHSERTI
             +417372.85+33.81017*T;,,                                 N 96Sei !
 PAR  G(SI3TI5_D88,TI:SI:TI),,          +5*GHSERTI+3*GHSERSI
             -583564.31+2.68514*T;,,                                  N 96Sei !
 PAR  L(SI3TI5_D88,SI,TI:SI:TI;0),,     -500000+40*T;,,               N 96Sei !
 PAR  L(SI3TI5_D88,SI,TI:TI:TI;0),,     -500000+40*T;,,               N 96Sei !
 PAR  L(SI3TI5_D88,SI:SI,TI:TI;0),,     +43024.29-3.44194*T;,,        N 96Sei !
 PAR  L(SI3TI5_D88,TI:SI,TI:TI;0),,     +43024.29-3.44194*T;,,        N 96Sei !
$
 PAR  G(SITI3,SI:TI),,                  +GHSERSI+3*GHSERTI
             -200000+3.19924*T;,,                                     N 96Sei !
$
$ Metastable
$
 PAR  L(FCC_A1,SI,TI:VA;0),,            -302731.04+69.08469*T;,,      N Same !
 PAR  L(FCC_A1,SI,TI:VA;1),,            +25025.35-2.00203*T;,,        N Same !
 PAR  L(FCC_A1,SI,TI:VA;2),,            +83940.65-6.71526*T;,,        N Same !
$
 PAR  L(A1_FCC,SI,TI:VA;0),,            -302731.04+69.08469*T;,,      N Same !
 PAR  L(A1_FCC,SI,TI:VA;1),,            +25025.35-2.00203*T;,,        N Same !
 PAR  L(A1_FCC,SI,TI:VA;2),,            +83940.65-6.71526*T;,,        N Same !
$
 PAR  G(C14_LAVES,SI:TI),,              +2*GHSERSI+GHSERTI;,,         N Lin !
 PAR  G(C14_LAVES,TI:SI),,              +2*GHSERTI+GHSERSI+77460;,,   N Lin !
$
 PAR  G(MU_D85,SI:TI:SI:SI),,           +7*GFCCSI+4*GBCCTI
             +2*GBCCSI;,,                                             N Lin !
 PAR  G(MU_D85,SI:TI:TI:SI),,           +7*GFCCSI+6*GBCCTI;,,         N Lin !
$ ------------------------------------------------------------------------------
$ Si-V
$
$ From M.H. Rand and N. Saunders 1998 (Included in LB Vol. 4)
$
$ M.H. Rand, N. Saunders, COST 507, Final report round 2, 1998.
$
$ Checked against LB and COST. Checked at 6000K.
$
 PAR  L(LIQUID,SI,V;0),,                -180900+40*T;,,               N 98Ran !
 PAR  L(LIQUID,SI,V;1),,                +37000;,,                     N 98Ran !
 PAR  L(LIQUID,SI,V;2),,                +20000;,,                     N 98Ran !
$
 PAR  L(BCC_A2,SI,V:VA;0),,             -164505+30.1*T;,,             N 98Ran !
 PAR  L(BCC_A2,SI,V:VA;1),,             +37000;,,                     N 98Ran !
 PAR  L(BCC_A2,SI,V:VA;2),,             +20000;,,                     N 98Ran !
$
 PAR  L(A2_BCC,SI,V:VA;0),,             -164505+30.1*T;,,             N 98Ran !
 PAR  L(A2_BCC,SI,V:VA;1),,             +37000;,,                     N 98Ran !
 PAR  L(A2_BCC,SI,V:VA;2),,             +20000;,,                     N 98Ran !
$
 PAR  G(SI2V_C40,SI:V),,                -143160+401.98*T-67.8*T*LN(T)
             -0.0075*T**2+330000*T**(-1);,,                           N 98Ran !
 PAR  G(SI3V5_D8M,SI:V),,               -504000+1259.03*T
             -211.04*T*LN(T)-0.00748*T**2+1680000*T**(-1);,,          N 98Ran !
 PAR  G(SI5V6,SI:V),,                   -641675+1665.98*T
             -280.28*T*LN(T)-0.013915*T**2+2310000*T**(-1);,,         N 98Ran !
$
 PAR  G(SIV3_A15,V:SI),,                +3*GHSERSI+GHSERVV
             +166000-60*T;,,                                          N 98Ran !
 PAR  G(SIV3_A15,SI:V),,                -216397+516.532*T
             -90.44*T*LN(T)-0.008346*T**2+358000*T**(-1);,,           N 98Ran !
 PAR  L(SIV3_A15,SI,V:SI;0),,           +9794.5-21.8*T;,,             N 98Ran !
 PAR  L(SIV3_A15,SI,V:V;0),,            +9794.5-21.8*T;,,             N 98Ran !
 PAR  L(SIV3_A15,SI:SI,V;0),,           -150000;,,                    N 98Ran !
 PAR  L(SIV3_A15,V:SI,V;0),,            +ZERO;,,                      N 98Ran !
$
$ Metastable
$
 PAR  L(FCC_A1,SI,V:VA;0),,            -164505+30.1*T;,,             N Same !
 PAR  L(FCC_A1,SI,V:VA;1),,            +37000;,,                     N Same !
 PAR  L(FCC_A1,SI,V:VA;2),,            +20000;,,                     N Same !
$
 PAR  L(A1_FCC,SI,V:VA;0),,            -164505+30.1*T;,,             N Same !
 PAR  L(A1_FCC,SI,V:VA;1),,            +37000;,,                     N Same !
 PAR  L(A1_FCC,SI,V:VA;2),,            +20000;,,                     N Same !
$
 PAR  L(HCP_A3,SI,V:VA;0),,            -164505+30.1*T;,,             N Same !
 PAR  L(HCP_A3,SI,V:VA;1),,            +37000;,,                     N Same !
 PAR  L(HCP_A3,SI,V:VA;2),,            +20000;,,                     N Same !
$
 PAR  G(C14_LAVES,SI:V),,              +2*GHSERSI+GHSERVV+107250;,,  N Lin !
 PAR  G(C14_LAVES,V:SI),,              +2*GHSERVV+GHSERSI+72120;,,   N Lin !
$
 PAR  G(SIGMA_D8B,V:V:SI),,             +10*GFCCVV+4*GHSERVV
             +16*GBCCSI;,,                                            N Lin !
$ ------------------------------------------------------------------------------
$ Ti-C
$
$ From L.F.S. Dumitrescu et al. 1999 (Included in LB Vol. 2)
$
$ L.F.S. Dumitrescu, M. Hillert, B. Sundman, Z. Metallkd., 90, 534-41(1999).
$
$ Checked against LB and paper. Checked at 6000K.
$
 PAR  L(LIQUID,C,TI;0),,                -125409-44.4*T;,,             N 99Dum1 !
$
 PAR  G(FCC_A1,TI:C),,                  +GTIC;,,                      N 99Dum1 !
 PAR  L(FCC_A1,TI:C,VA;0),,             -52702-4.6*T;,,               N 99Dum1 !
 PAR  L(FCC_A1,TI:C,VA;1),,             -121367+31.5*T;,,             N 99Dum1 !
$
 PAR  G(A1_FCC,TI:C),,                  +GTIC;,,                      N 99Dum1 !
 PAR  L(A1_FCC,TI:C,VA;0),,             -52702-4.6*T;,,               N 99Dum1 !
 PAR  L(A1_FCC,TI:C,VA;1),,             -121367+31.5*T;,,             N 99Dum1 !
$
 PAR  G(BCC_A2,TI:C),,                  +GTIC+2*GHSERCC+600000;,,     N 99Dum1 !
 PAR  L(BCC_A2,TI:C,VA;0),,             -881180+45.5*T;,,             N 99Dum1 !
$
 PAR  G(A2_BCC,TI:C),,                  +GTIC+2*GHSERCC+600000;,,     N 99Dum1 !
 PAR  L(A2_BCC,TI:C,VA;0),,             -881180+45.5*T;,,             N 99Dum1 !
$
 PAR  G(HCP_A3,TI:C),,                  +GHSERTI+0.5*GHSERCC
             -67577-8.6*T;,,                                          N 99Dum1 !
 PAR  L(HCP_A3,TI:C,VA;0),,             +ZERO;,,                      N 99Dum1 !
$
$ Metastable
$
 PAR  G(TI2N_C4,TI:C),,                 +GHSERTI+GTIC-17349;,,        N 99Dum1 !
$
 FUNCTION GTIC      298.15  -168261.31+293.73187*T-48.0195*T*LN(T)
       -0.00272*T**2+819000*T**(-1)-2.03E+09*T**(-3);
      6000.00  N !
$ ------------------------------------------------------------------------------
$ Ti-N
$
$ K. Zeng, R. Schmid-Fetzer, Z. Metallkd., 87, 540-54(1996).
$
$ Checked against paper. Checked at 6000K.
$
 PAR  L(LIQUID,N,TI;0),,                -376354.145;,,                N 96Zen !
 PAR  L(LIQUID,N,TI;1),,                -98242.2945;,,                N 96Zen !
$
 PAR  G(FCC_A1,TI:N),,                  +GTIN;,,                      N 96Zen !
 PAR  L(FCC_A1,TI:N,VA;0),,             -42704.41;,,                  N 96Zen !
 PAR  L(FCC_A1,TI:N,VA;1),,             -13989.34;,,                  N 96Zen !
$
 PAR  G(A1_FCC,TI:N),,                  +GTIN;,,                      N 96Zen !
 PAR  L(A1_FCC,TI:N,VA;0),,             -42704.41;,,                  N 96Zen !
 PAR  L(A1_FCC,TI:N,VA;1),,             -13989.34;,,                  N 96Zen !
$
 PAR  G(BCC_A2,TI:N),,                  +GTIN+2*GHSERNN
             +2604201.62+118.04*T;,,                                  N 96Zen !
 PAR  L(BCC_A2,TI:N,VA;0),,             -3215338.17;,,                N 96Zen !
$
 PAR  G(A2_BCC,TI:N),,                  +GTIN+2*GHSERNN
             +2604201.62+118.04*T;,,                                  N 96Zen !
 PAR  L(A2_BCC,TI:N,VA;0),,             -3215338.17;,,                N 96Zen !
$
 PAR  G(HCP_A3,TI:N),,                  +0.5*GHSERTI+0.5*GTIN
             -6046.53-2.653*T;,,                                      N 96Zen !
 PAR  L(HCP_A3,TI:N,VA;0),,             -13501;,,                     N 96Zen !
$
 PAR  G(TI2N_C4,TI:N),,                 +GHSERTI+GTIN
             -67116+26.5395534*T;,,                                   N 96Zen !
$
 PAR  G(TI3N2,TI:N),,                   +0.42*GHSERTI+0.29*GTIN
             -8190.33982-1.54816366*T;,,                              N 96Zen !
$
 PAR  G(TI4N3,TI:N),,                   +0.37*GHSERTI+0.315*GTIN
             -5956.86333-3.27489717*T;,,                              N 96Zen !
$
 FUNCTION GTIN      298.15  -357905+330.498*T-52.4587*T*LN(T)
       -9.28E-04*T**2+1.48976561E-08*T**3+871000*T**(-1);
      6000.00  N !
$ ------------------------------------------------------------------------------
$ Ti-V
$
$ From G. Ghosh 2002 (Included in LB Vol. 4)
$
$ G. Ghosh, J. Phase Equilib., 23, 310-28(2002).
$
$ Checked against paper and LB. Checked at 6000K.
$
 PAR  L(LIQUID,TI,V;0),,                +368.55;,,                    N 02Gho !
 PAR  L(LIQUID,TI,V;1),,                +2838.63;,,                   N 02Gho !
$
 PAR  L(BCC_A2,TI,V:VA;0),,             +6523.17;,,                   N 02Gho !
 PAR  L(BCC_A2,TI,V:VA;1),,             +2025.39;,,                   N 02Gho !
$
 PAR  L(A2_BCC,TI,V:VA;0),,             +6523.17;,,                   N 02Gho !
 PAR  L(A2_BCC,TI,V:VA;1),,             +2025.39;,,                   N 02Gho !
$
 PAR  L(HCP_A3,TI,V:VA;0),,             +13233;,,                     N 02Gho !
$
$ Metastable
$
 PAR  L(FCC_A1,TI,V:VA;0),,             +13233;,,                     N Same !
 PAR  L(A1_FCC,TI,V:VA;0),,             +13233;,,                     N Same !
$
 PAR  G(C14_LAVES,TI:V),,               +2*GFCCTI+GHSERVV+42328;,,    N Lin !
 PAR  G(C14_LAVES,V:TI),,               +2*GHSERVV+GHSERTI;,,         N Lin !
$
 PAR  G(MU_D85,V:TI:TI:V),,             +7*GFCCVV+6*GBCCTI;,,         N Lin !
 PAR  G(MU_D85,V:TI:V:V),,              +7*GFCCVV+4*GBCCTI
             +2*GHSERVV;,,                                            N Lin !
$
 PAR  G(SIGMA_D8B,V:TI:TI),,            +10*GFCCVV+20*GBCCTI;,,       N Lin !
 PAR  G(SIGMA_D8B,V:TI:V),,             +10*GFCCVV+4*GBCCTI
             +16*GHSERVV;,,                                           N Lin !
 PAR  G(SIGMA_D8B,V:V:TI),,             +10*GFCCVV+4*GHSERVV
             +16*GBCCTI;,,                                            N Lin !
$ ------------------------------------------------------------------------------
$ V-C
$
$ From W. Huang 1991 (included in LB Vol. 2)
$
$ W. Huang, Z. Metallkd., 82, 174-81(1991).
$
$ Slight modification of the liquid interaction by A.V. Khvan 2011 to
$ remove a small miscibility gap.
$
$ Checked against LB and paper. Checked at 6000 K.
$
$ Wrong sign for L(FCC_A1,V:C,VA;1) in the paper.
$
$ There is a very small (stable) liquid miscibility gap close to C at 4716
$ to 4748 K.
$
 PAR  L(LIQUID,C,V;0),,                 -284196+38.952*T;,,           N 91Hua1 !
 PAR  L(LIQUID,C,V;1),,                 +96335-17.775*T;,,            N 91Hua1 !
$PAR  L(LIQUID,C,V;2),,                 +102050;,,                    N 91Hua1 !
 PAR  L(LIQUID,C,V;2),,                 +101050;,,                    N 11Khv !
$
 PAR  G(BCC_A2,V:C),,                   +GHSERVV+3*GHSERCC+108449;,,  N 91Hua1 !
 PAR  L(BCC_A2,V:C,VA;0),,              -297868;,,                    N 91Hua1 !
$
 PAR  G(A2_BCC,V:C),,                   +GHSERVV+3*GHSERCC+108449;,,  N 91Hua1 !
 PAR  L(A2_BCC,V:C,VA;0),,              -297868;,,                    N 91Hua1 !
$
 PAR  G(FCC_A1,V:C),,                   -117302+262.57*T
             -41.756*T*LN(T)-0.00557101*T**2+590546*T**(-1);,,        N 91Hua1 !
 PAR  L(FCC_A1,V:C,VA;0),,              -74811+10.201*T;,,            N 91Hua1 !
 PAR  L(FCC_A1,V:C,VA;1),,              -30394;,,                     N 91Hua1 !
$
 PAR  G(A1_FCC,V:C),,                   -117302+262.57*T
             -41.756*T*LN(T)-0.00557101*T**2+590546*T**(-1);,,        N 91Hua1 !
 PAR  L(A1_FCC,V:C,VA;0),,              -74811+10.201*T;,,            N 91Hua1 !
 PAR  L(A1_FCC,V:C,VA;1),,              -30394;,,                     N 91Hua1 !
$
 PAR  G(HCP_A3,V:C),,                   -85473+182.441*T
             -30.551*T*LN(T)-0.00538998*T**2+229029*T**(-1);,,        N 91Hua1 !
 PAR  L(HCP_A3,V:C,VA;0),,              +12430-3.986*T;,,             N 91Hua1 !
$
 PAR  G(V3C2,V:C),,                     +3*GHSERVV+2*GHSERCC
             -260341+16.897*T;,,                                      N 91Hua1 !
$
$ metastable
$
 PAR  G(CBCC_A12,V:C),,                 +GHSERVV+GHSERCC+10000;,,     N 91Fer2 !
 PAR  G(CUB_A13,V:C),,                  +GHSERVV+GHSERCC+10000;,,     N 91Fer2 !
 PAR  G(CEMENTITE_D011,V:C),,           -156971+601.922*T
             -100.438*T*LN(T)+765557*T**(-1);,,                       N 91Fer2 !
$PAR  G(CEMENTITE_D011,V:C),,           +3*GHSERVV+GHSERCC-96000;,,   N 91Hua2 !
 PAR  G(M7C3_D101,V:C),,                -454245+1518.48*T
             -250.981*T*LN(T)+2148692*T**(-1);,,                      N 91Fer2 !
 PAR  G(CR3C2_D510,V:C),,               +3*GHSERVV+2*GHSERCC
             -222500+16.6545*T;,,                                     N 92Lee2 !
 PAR  G(M23C6_D84,V:V:C),,              +GV23C6;,,                    N 91Fer2 !
 PAR  G(M5C2,V:C),,                     -307123.3+1059.7*T
             -175.66*T*LN(T)+1453274*T**(-1);,,                       N 91Fer2 !
$
 FUNCTION GV23C6    298.15  -990367+4330.63*T-728.829*T*LN(T)
       +5003425*T**(-1);
      6000.00  N !
$ ------------------------------------------------------------------------------
$ V-N
$
$ From H. Ohtani and M. Hillert 1991 (Included in LB Vol. 4)
$
$ H. Ohtani, M. Hillert, Calphad, 15, 11-24(1991).
$
$ Checked against LB and paper. Checked at 6000 K.
$
$ Misprint in the bcc interaction in the paper; one zero missing.
$
$ The bcc-field shown in the phase diagram in the paper is not in agreement
$ with the parameters given. The calculated N solubility is somewhat lower.
$
$ TI2N_C4 becomes stable above 2200 K. This requires changes in Ti-V-N from
$ 98Zen.
$
$ In order to use V-N from 97Du it is necessary to remodel Fe-V-N.
$
 PAR  L(LIQUID,N,V;0),,                 -239000;,,                    N 91Oht1 !
 PAR  L(LIQUID,N,V;1),,                 -8380;,,                      N 91Oht1 !
$
 PAR  G(FCC_A1,V:N),,                   +GHSERVV+GHSERNN
             -215000+101*T-2.22*T*LN(T)+0.00073*T**2;,,               N 91Oht1 !
 PAR  L(FCC_A1,V:N,VA;0),,              -131000+47.1*T;,,             N 91Oht1 !
$
 PAR  G(A1_FCC,V:N),,                   +GHSERVV+GHSERNN
             -215000+101*T-2.22*T*LN(T)+0.00073*T**2;,,               N 91Oht1 !
 PAR  L(A1_FCC,V:N,VA;0),,              -131000+47.1*T;,,             N 91Oht1 !
$
 PAR  G(BCC_A2,V:N),,                   +GHSERVV+3*GHSERNN+843000;,,  N 91Oht1 !
 PAR  L(BCC_A2,V:N,VA;0),,              -1680000+325*T;,,             N 91Oht1 !
$
 PAR  G(A2_BCC,V:N),,                   +GHSERVV+3*GHSERNN+843000;,,  N 91Oht1 !
 PAR  L(A2_BCC,V:N,VA;0),,              -1680000+325*T;,,             N 91Oht1 !
$
 PAR  G(HCP_A3,V:N),,                   +GHSERVV+0.5*GHSERNN
             -139000+50.4*T;,,                                        N 91Oht1 !
 PAR  L(HCP_A3,V:N,VA;0),,              -18400+4.84*T;,,              N 91Oht1 !
 PAR  L(HCP_A3,V:N,VA;1),,              -19700+2.13*T;,,              N 91Oht1 !
$
$ Metastable
$
 PAR  G(TI2N_C4,V:N),,                  +2*GHSERVV+GHSERNN
