Repository: sundmanbo/XMLTDB

# TDB-XMLT
Development of format for Calphad databases

This is the repository for the development of an XML type database format of Calphad databases

The Calphad databases contain thermodynamic model parameters for assessed systems such as Fe-C, Ni-Al etc normally published in scientific papers.  These assessments are fitted to experimental and theoretical data and use models to describe the dependence on T, P and constitution of the phases.  Currently various dialects of the TDB format is used for most such databases and this include bibliographic references to the assessments.

File: software/examples/hmns-03-ord.TDB (part 7 of 9)
$
             -100000+20*T;,,                                          N 98Zen ! 
$ ------------------------------------------------------------------------------
$ Ternary systems
$ ------------------------------------------------------------------------------
$ Al-C-N
$
$ See D. Pavlyuchkov, JPED 2012.
$
$ ------------------------------------------------------------------------------
$ Al-Cr-C
$
$ B. Hallstedt, D. Music, Z. Sun, Int. J. Mater. Res., 97, 539-42(2006).
$
$ Using the parameters from 08Con for bcc Al-C leads to some increase of the
$ C solubility in the Al-Cr bcc solid solution, but it remains very small
$ and is not visible in normal plots. The result is very reasonable.
$
$ Cr-C changed from 92Lee to 12Khv (only liquid changed).
$
$
 PAR  G(MAX_PHASE,CR:AL:C),,            +GHSERAL+GHSERCC+2*GHSERCR
             -86600;,,                                                N 06Hal1 !
$ ------------------------------------------------------------------------------
$ Al-Cr-Fe
$ ------------------------------------------------------------------------------
$ Al-Cr-Mn
$
$ See Senlin Cui, MMTA 2016/17. MQM liquid needs to be changed to RKM.
$
$ ------------------------------------------------------------------------------
$ Al-Cr-N
$ ------------------------------------------------------------------------------
$ Al-Cr-Nb
$
$ See C. He, F. Stein, ijmr 2010 (Al-Cr from Y. Liang, J. Alloys Compd. 2008).
$
 PAR  G(SIGMA_D8B,NB:CR:AL),,           +10*GFCCNB+4*GHSERCR
             +16*GBCCAL;,,                                            N Lin ! 
$ ------------------------------------------------------------------------------
$ Al-Cr-Ni
$
$ N. Dupin, I. Ansara, B. Sundman, Calphad, 25, 279-98(2001).
$
$ Only claimed to be valid for the AlNi-Ni-Cr subsystem.
$
$ Cr-Ni from 92Lee changed to 16Tan. Fcc changed from 2SL to 4SL.
$
 PAR  L(LIQUID,AL,CR,NI;0),,            +16000;,,                     N 01Dup !
$
 PAR  G(FCC_A1,AL,CR,NI:VA;0),,         +30300;,,                     N 01Dup !
 PAR  G(A1_FCC,AL,CR,NI:VA;0),,         +30300;,,                     N 01Dup !
$
 PAR  G(BCC_A2,AL,CR,NI:VA;0),,         +42500;,,                     N 01Dup !
 PAR  G(A2_BCC,AL,CR,NI:VA;0),,         +42500;,,                     N 01Dup !
$
 PAR  G(FCC_4SL,AL:AL:CR:NI:VA),,       +FAL2CRNI;,,                  N 01Dup !
 PAR  G(FCC_4SL,CR:CR:AL:NI:VA),,       +FALCR2NI;,,                  N 01Dup !
 PAR  G(FCC_4SL,NI:NI:AL:CR:VA),,       +FALCRNI2;,,                  N 01Dup !
$
 FUNCTION FALCRNI2  298.15  +U1FALCR+2*U1FALNI+2*U1FCRNI+6650;         6000 N !
 FUNCTION FALCR2NI  298.15  +2*U1FALCR+U1FALNI+2*U1FCRNI;              6000 N !
 FUNCTION FAL2CRNI  298.15  +2*U1FALCR+2*U1FALNI+U1FCRNI;              6000 N !
$ ------------------------------------------------------------------------------
$ Al-Cr-Si
$
$ See B. Hu, Thermochim. Acta 2013 (also new Al-Cr, not compatible with current
$ Al-Cr-Ni etc.).
$ See also S. Cui, J. Alloys Compd. 2017 (using MQM).
$
$ ------------------------------------------------------------------------------
$ Al-Cr-Ti
$
$ See V.T. Witusiewicz, J. Alloys Compd. 2015 (also new Al-Cr, quite diffrent
$ from B. Hu 2013).
$
$ ------------------------------------------------------------------------------
$ Al-Cr-V
$ ------------------------------------------------------------------------------
$ Al-Fe-C
$
$ F. Tang, D. Bogdanovski, I. Bajenova, A.V. Khvan, R. Dronskowski,
$ B. Hallstedt, in preparation, 2018.
$
$ Modified from the 08Con dataset.
$
$ Checked against manuscript.
$
$ The kappa phase is modelled as a separate phase in contrast to Connetable
$ 2008, but with a much better model than Chin et al. 2010.
$
$ The Al-Fe system from Seiersten et al. 1993 has been
$ replaced with the new Al-Fe dataset from Sundman et al. 2009.
$ In the 1473 K section this leads to shift of the fcc + bcc + kappa
$ equilibrium to somewhat lower Al content in fcc and bcc.
$ At 1273 K this difference is very small, but the change of kappa from
$ 10Chi has the same effect, but more pronounced at 1273 K.
$
 PAR  L(LIQUID,AL,C,FE;0),,             -49000;,,                     N 08Con !
$
 PAR  L(FCC_A1,AL,FE:C;0),,             -104000+80*T;,,               N 08Con !
 PAR  L(FCC_A1,AL,FE:C;1),,             +81000;,,                     N 08Con !
$
 PAR  L(A1_FCC,AL,FE:C;0),,             -104000+80*T;,,               N 08Con !
 PAR  L(A1_FCC,AL,FE:C;1),,             +81000;,,                     N 08Con !
$
 PAR  G(FCC_4SL,AL:AL:AL:FE:C),,        +ZERO;,,                      N 08Con !
 PAR  G(FCC_4SL,AL:AL:FE:FE:C),,        +ZERO;,,                      N 08Con !
 PAR  G(FCC_4SL,AL:FE:FE:FE:C),,        +ZERO;,,                      N 08Con !
$
 PAR  G(B2_BCC,FE:AL:C),,               +ZERO;,,                      N 08Con !
 PAR  G(B2_BCC,AL:FE:C),,               +ZERO;,,                      N 08Con !
$
 PAR  G(KAPPA_E21,AL:FE:C),,            +GHSERAL+3*GFCCFE+GHSERCC
             -115000+25.2*T;,,                                        N 10Chi !
 PAR  G(KAPPA_E21,FE:AL:C),,            +GHSERFE+3*GHSERAL+GHSERCC
             +238000-70.2*T;,,                                        N 18Tan2 !
 PAR  G(KAPPA_E21,AL:FE:C,VA;0),,       -15750+10.35*T;,,             N 18Tan2 !
 PAR  G(KAPPA_E21,AL:FE:C,VA;1),,       -82782+59.35*T;,,             N 18Tan2 !
 PAR  L(KAPPA_E21,AL,FE:FE:C;0),,       -20000;,,                     N 18Tan2 !
 PAR  L(KAPPA_E21,AL:AL,FE:C;0),,       -120000;,,                    N 18Tan2 !
$ ------------------------------------------------------------------------------
$ Al-Fe-Mn
$
$ B.B. Lindahl, M. Selleby, Calphad, 43, 86-93(2013).
$
$ Checked against paper.
$
$ In the tdb from 13Lin the Al-Mn fcc interaction from 07Du is used, but the
$ ordering parameters are from 12Dju.
$
$ There are minor differences concerning the 4SL bcc phase. Both this tdb and
$ the tdb from 13Lin have some problem with the 4sl bcc phase. In the tdb from
$ 13Lin the problem originates from an error in the Al-Fe binary.
$
 PAR  L(LIQUID,AL,FE,MN;0),,            +ZERO;,,                      N 13Lin !
$
 PAR  L(FCC_A1,AL,FE,MN:VA;0),,         -42500;,,                     N 13Lin !
 PAR  L(FCC_A1,AL,FE,MN:VA;1),,         +ZERO;,,                      N 13Lin !
 PAR  L(FCC_A1,AL,FE,MN:VA;2),,         -31800;,,                     N 13Lin !
$
 PAR  L(A1_FCC,AL,FE,MN:VA;0),,         -42500;,,                     N 13Lin !
 PAR  L(A1_FCC,AL,FE,MN:VA;1),,         +ZERO;,,                      N 13Lin !
 PAR  L(A1_FCC,AL,FE,MN:VA;2),,         -31800;,,                     N 13Lin !
$
 PAR  L(BCC_A2,AL,FE,MN:VA;0),,         +ZERO;,,                      N 13Lin !
 PAR  L(A2_BCC,AL,FE,MN:VA;0),,         +ZERO;,,                      N 13Lin !
$
 PAR  L(HCP_A3,AL,FE,MN:VA;0),,         +ZERO;,,                      N 13Lin !
$
 PAR  L(CBCC_A12,AL,FE,MN:VA;0),,       +ZERO;,,                      N 13Lin !
$
 PAR  L(CUB_A13,AL,FE,MN:VA;0),,        -45000;,,                     N 13Lin !
 PAR  L(CUB_A13,AL,FE,MN:VA;1),,        +24000;,,                     N 13Lin !
 PAR  L(CUB_A13,AL,FE,MN:VA;2),,        +ZERO;,,                      N 13Lin !
$
 PAR  L(AL13FE4,AL:FE,MN:AL;0),,        -624;,,                       N 13Lin !
 PAR  L(AL13FE4,AL:FE,MN:VA;0),,        +ZERO;,,                      N 13Lin !
$
 PAR  L(AL6MN_D2H,AL:FE,MN;0),,         -18270;,,                     N 13Lin !
 PAR  L(AL4MN_MU,AL:FE,MN;0),,          -27200;,,                     N 13Lin !
$
 PAR  G(AL8MN5_D810,AL:MN:FE),,         +12*GHSERAL+5*GHSERMN
             +9*GHSERFE-468000;,,                                     N 13Lin !
 PAR  L(AL8MN5_D810,AL:MN:AL,FE;0),,    -202800;,,                    N 13Lin !
 PAR  L(AL8MN5_D810,AL:MN:FE,MN;0),,    -525200;,,                    N 13Lin !
$ ------------------------------------------------------------------------------
$ Al-Fe-N
$
$ B. Hallstedt, unpublished, 2010.
$
$ AlN solubility in fcc and N2 solubility in liquid checked against 92Hil.
$ The N2 solubility in liquid Al-Fe above 5 wt% Al (and for pure Al) is very
$ different from 92Hil.
$
 PAR  L(LIQUID,AL,FE,N;0),,             -10000;,,                     N 10Hal2 !
$ ------------------------------------------------------------------------------
$ Al-Fe-Nb
$
$ See C. He, JPED 2017 (also C. Guo, Calphad 2017)
$
 PAR  G(SIGMA_D8B,AL:NB:FE),,           +10*GHSERAL+4*GHSERNB
             +16*GHSERFE;,,                                           N Lin !
 PAR  G(SIGMA_D8B,FE:NB:AL),,           +10*GFCCFE+4*GHSERNB
             +16*GBCCAL;,,                                            N Lin !
$ ------------------------------------------------------------------------------
$ Al-Fe-Ni
$
$ L. Zhang, J. Wang, Y. Du, R. Hu, P. Nash, X.-G. Lu, C. Jiang,
$ Acta Mater., 57, 5324-41(2009).
$
$ Checked against paper.
$
$ The fcc interaction is brutal.
$
$ Al-Fe changed from 93Sei to 09Sun.
$
$ Fcc changed from 2SL to 4SL.
$
$ There are substantial changes among the fcc, bcc, B2 and L1_2 phases in the
$ Al-poor part of the system. There are small changes in the Al-rich part.
$ This system will need to be refitted.
$
 PAR  L(LIQUID,AL,FE,NI;0),,            -62066.21+11.7632*T;,,        N 09Zha2 !
 PAR  L(LIQUID,AL,FE,NI;1),,            +57195;,,                     N 09Zha2 !
 PAR  L(LIQUID,AL,FE,NI;2),,            -8440.93;,,                   N 09Zha2 !
$
 PAR  L(FCC_A1,AL,FE,NI:VA;0),,         +ZERO;,,                      N 09Zha2 !
 PAR  L(FCC_A1,AL,FE,NI:VA;1),,         -178140.69+96.0612*T;,,       N 09Zha2 !
 PAR  L(FCC_A1,AL,FE,NI:VA;2),,         -207403.88+117.74*T;,,        N 09Zha2 !
$
 PAR  L(A1_FCC,AL,FE,NI:VA;0),,         +ZERO;,,                      N 09Zha2 !
 PAR  L(A1_FCC,AL,FE,NI:VA;1),,         -178140.69+96.0612*T;,,       N 09Zha2 !
 PAR  L(A1_FCC,AL,FE,NI:VA;2),,         -207403.88+117.74*T;,,        N 09Zha2 !
$
 PAR  G(FCC_4SL,AL:AL:FE:NI:VA),,       +FAL2FENI;,,                  N 09Zha2 !
 PAR  G(FCC_4SL,FE:FE:AL:NI:VA),,       +FALFE2NI;,,                  N 09Zha2 !
 PAR  G(FCC_4SL,NI:NI:AL:FE:VA),,       +FALFENI2;,,                  N 09Zha2 !
$
 PAR  L(BCC_A2,AL,FE,NI:VA;0),,         -85763.63;,,                  N 09Zha2 !
 PAR  L(BCC_A2,AL,FE,NI:VA;1),,         -23327.05;,,                  N 09Zha2 !
 PAR  L(BCC_A2,AL,FE,NI:VA;2),,         -63420.34;,,                  N 09Zha2 !
$
 PAR  L(A2_BCC,AL,FE,NI:VA;0),,         -85763.63;,,                  N 09Zha2 !
 PAR  L(A2_BCC,AL,FE,NI:VA;1),,         -23327.05;,,                  N 09Zha2 !
 PAR  L(A2_BCC,AL,FE,NI:VA;2),,         -63420.34;,,                  N 09Zha2 !
$
 PAR  L(B2_BCC,AL,FE:NI:VA;0),,         -29728.16;,,                  N 09Zha2 !
 PAR  L(B2_BCC,NI:AL,FE:VA;0),,         -29728.16;,,                  N 09Zha2 !
 PAR  L(B2_BCC,AL,NI:FE:VA;0),,         -57636.58;,,                  N 09Zha2 !
 PAR  L(B2_BCC,FE:AL,NI:VA;0),,         -57636.58;,,                  N 09Zha2 !
 PAR  L(B2_BCC,FE,NI:AL:VA;0),,         -26029.79;,,                  N 09Zha2 !
 PAR  L(B2_BCC,AL:FE,NI:VA;0),,         -26029.79;,,                  N 09Zha2 !
$
 PAR  L(AL5CO2_D811,AL:FE,NI;0),,       -19092.108;,,                 N 09Zha2 !
 PAR  L(AL5FE2,AL:FE,NI;0),,            -239686.86;,,                 N 09Zha2 !
 PAR  G(AL71FE5NI24,AL:FE:NI),,         +0.71*GHSERAL+0.05*GHSERFE
             +0.24*GHSERNI-41075.33+3.0113*T;,,                       N 09Zha2 !
$
 PAR  G(AL3NI2_D513,AL:FE:NI),,         +3*GHSERAL+2*GHSERFE
             +GHSERNI;,,                                              N 09Zha2 !
 PAR  L(AL3NI2_D513,AL:FE,NI:NI;0),,    +888.5628-55*T;,,             N 09Zha2 !
 PAR  L(AL3NI2_D513,AL:FE,NI:VA;0),,    +888.5628-55*T;,,             N 09Zha2 !
$
$ The U1F functions are different from those used by 09Zha2, and their alpha
$ functions are therefore not included here. Instead they should be refitted.
 FUNCTION FALFENI2  298.15  +U1FALFE+2*U1FALNI+2*U1FFENI;              6000 N !
 FUNCTION FALFE2NI  298.15  +2*U1FALFE+U1FALNI+2*U1FFENI;              6000 N !
 FUNCTION FAL2FENI  298.15  +2*U1FALFE+2*U1FALNI+U1FFENI;              6000 N !
$ ------------------------------------------------------------------------------
$ Al-Fe-Si
$
$ See Y. Du et al., Intermetallics, 16, 554-70(2008)
$ (also D. Hao, J. Mater. Sci. 2014, probably modified 08Du
$ modification also by T. Zienert, Adv. Eng. Mater. 2013).
$
$ ------------------------------------------------------------------------------
$ Al-Fe-Ti
$
$ See V.T. Witusiewicz, JPED 2001 and M. Palm, J. Lacaze, Intermet. 2006.
$
$ ------------------------------------------------------------------------------
$ Al-Fe-V
$
 PAR  G(SIGMA_D8B,AL:V:FE),,            +10*GHSERAL+4*GHSERVV
             +16*GHSERFE;,,                                           N Lin !
 PAR  G(SIGMA_D8B,FE:V:AL),,            +10*GFCCFE+4*GHSERVV
             +16*GBCCAL;,,                                            N Lin !
$ ------------------------------------------------------------------------------
$ Al-Mn-C
$
$ F. Tang, D. Bogdanovski, I. Bajenova, A.V. Khvan, R. Dronskowski,
$ B. Hallstedt, submitted, Calphad, 2018.
$
$ Checked against manuscript.
$
 PAR  L(LIQUID,AL,C,MN;0),,             -70000;,,                     N 18Tan1 !
$
 PAR  L(FCC_A1,AL,MN:C;0),,             -5000;,,                      N 18Tan1 !
 PAR  L(FCC_A1,AL,MN:C;1),,             -15000;,,                     N 18Tan1 !
 PAR  L(FCC_A1,AL,MN:C,VA;0),,          -55000;,,                     N 18Tan1 !
 PAR  L(FCC_A1,AL,MN:C,VA;1),,          +50000;,,                     N 18Tan1 !
 PAR  L(FCC_A1,AL,MN:C,VA;2),,          -20000;,,                     N 18Tan1 !
$
 PAR  L(A1_FCC,AL,MN:C;0),,             -5000;,,                      N 18Tan1 !
 PAR  L(A1_FCC,AL,MN:C;1),,             -15000;,,                     N 18Tan1 !
 PAR  L(A1_FCC,AL,MN:C,VA;0),,          -55000;,,                     N 18Tan1 !
 PAR  L(A1_FCC,AL,MN:C,VA;1),,          +50000;,,                     N 18Tan1 !
 PAR  L(A1_FCC,AL,MN:C,VA;2),,          -20000;,,                     N 18Tan1 !
$
 PAR  L(HCP_A3,Al,MN:C;0),,             -5000;,,                      N 18Tan1 !
 PAR  L(HCP_A3,Al,MN:C;1),,             -29000+30*T;,,                N 18Tan1 !
 PAR  L(HCP_A3,AL,MN:C,VA;0),,          -174000+90*T;,,               N 18Tan1 !
 PAR  L(HCP_A3,AL,MN:C,VA;1),,          -3000;,,                      N 18Tan1 !
 PAR  L(HCP_A3,AL,MN:C,VA;2),,          -12000;,,                     N 18Tan1 !
$
 PAR  G(KAPPA_E21,AL:MN:C),,            +GHSERAL+3*GHSERMN+GHSERCC
             -121000+20*T;,,                                          N 18Tan1 !
 PAR  G(KAPPA_E21,MN:AL:C),,            +GHSERMN+3*GHSERAL+GHSERCC
             +136000-20*T;,,                                          N 18Tan1 !
 PAR  L(KAPPA_E21,AL,MN:MN:C;0),,       -7000;,,                      N 18Tan1 !
 PAR  L(KAPPA_E21,AL,MN:MN:C;1),,       -10000;,,                     N 18Tan1 !
 PAR  L(KAPPA_E21,AL:AL,MN:C;0),,       +ZERO;,,                      N 18Tan1 !
 PAR  L(KAPPA_E21,AL:MN:C,VA;0),,       +6500;,,                      N 18Tan1 !
 PAR  L(KAPPA_E21,AL:MN:C,VA;1),,       -5000;,,                      N 18Tan1 !
 PAR  L(KAPPA_E21,AL,MN:MN:C,VA;0),,    -4000;,,                      N 18Tan1 !
$
 PAR  L(M5C2,MN:AL,C;0),,               -55000-30*T;,,                N 18Tan1 !
 PAR  L(M5C2,MN:AL,C;1),,               +4000+10*T;,,                 N 18Tan1 !
$ ------------------------------------------------------------------------------
$ Al-Mn-N
$ ------------------------------------------------------------------------------
$ Al-Mn-Nb
$
 PAR  G(SIGMA_D8B,AL:NB:MN),,           +10*GHSERAL+4*GHSERNB
             +16*GBCCMN;,,                                            N Lin !
 PAR  G(SIGMA_D8B,MN:NB:AL),,           +10*GFCCMN+4*GHSERNB
             +16*GBCCAL;,,                                            N Lin !
$ ------------------------------------------------------------------------------
$ Al-Mn-Ni
$ ------------------------------------------------------------------------------
$ Al-Mn-Si
$
$ See Y. Du et al., Metall. Mater. Trans. A, 35A, 1613-28(2004).
$
$ ------------------------------------------------------------------------------
$ Al-Mn-Ti
$
$ See L.Y. Chen, Intermet. 2010.
$
$ ------------------------------------------------------------------------------
$ Al-Mn-V
$
 PAR  G(SIGMA_D8B,AL:V:MN),,            +10*GHSERAL+4*GHSERVV
             +16*GBCCMN;,,                                            N Lin !
 PAR  G(SIGMA_D8B,MN:V:AL),,            +10*GFCCMN+4*GHSERVV
             +16*GBCCAL;,,                                            N Lin !
$ ------------------------------------------------------------------------------
$ Al-Nb-C
$ ------------------------------------------------------------------------------
$ Al-Nb-N
$ ------------------------------------------------------------------------------
$ Al-Nb-Ni
$
$ See Y. Du, Intermet. 2003.
$
$ ------------------------------------------------------------------------------
$ Al-Nb-Si
$
$ See G. Shao, Intermetallics, 12, 655-64(2004).
$
$ ------------------------------------------------------------------------------
$ Al-Nb-Ti
$
$ See V.T. Witusiewicz, J. Alloys Compd. 2009 (there are several earlier
$ assessments).
$
 PAR  G(SIGMA_D8B,NB:TI:AL),,           +10*GFCCNB+4*GBCCTI
             +16*GBCCAL;,,                                            N Lin ! 
$ ------------------------------------------------------------------------------
$ Al-Nb-V
$
 PAR  G(SIGMA_D8B,AL:NB:V),,            +10*GHSERAL+4*GHSERNB
             +16*GHSERVV;,,                                           N Lin !
 PAR  G(SIGMA_D8B,AL:V:NB),,            +10*GHSERAL+4*GHSERVV
             +16*GHSERNB;,,                                           N Lin !
 PAR  G(SIGMA_D8B,NB:V:AL),,            +10*GFCCNB+4*GHSERVV
             +16*GBCCAL;,,                                            N Lin !
 PAR  G(SIGMA_D8B,V:NB:AL),,            +10*GFCCVV+4*GHSERNB
             +16*GBCCAL;,,                                            N Lin !
$ ------------------------------------------------------------------------------
$ Al-Ni-C
$
$ H. Ohtani, M. Yamano, M. Hasebe, Calphad, 28, 177-90(2004).
$
$ This dataset is based on the evaluation from 04Oht, but all binaries have
$ been changed. They used a common model for Ni3Al and kappa, but here Ni3Al
$ is described as an fcc ordered phase and kappa is described with a separate
$ model. Note that kappa is not a stable phase in this system.
$
$ The liquid interaction was taken from 14Wan.
$
$ The C solubility in Ni3Al is very low and no attempt was made to increase it
$ at this time. The kappa parameter G(KAPPA_E21,AL:NI:VA) was adjusted so that
$ kappa does not become stable at 1273 K.
$
 PAR  L(LIQUID,AL,C,NI;0),,             +100000;,,                    N 14Wan !
 PAR  L(LIQUID,AL,C,NI;1),,             +ZERO;,,                      N 14Wan !
 PAR  L(LIQUID,AL,C,NI;2),,             -50000;,,                     N 14Wan !
$
 PAR  G(KAPPA_E21,AL:NI:C),,            +GHSERAL+3*GHSERNI+GHSERCC
             -141000;,,                                               N 04Oht !
$ ------------------------------------------------------------------------------
$ Al-Ni-N
$
$ See B.A. Hull, J. Mater. Res. 2004.
$
$ ------------------------------------------------------------------------------
$ Al-Ni-Si
$
$ See W. Xiong, ijmr 2008.
$
$ ------------------------------------------------------------------------------
$ Al-Ni-Ti
$
$ See K. Zeng, Intermet. 1999.
$
$ ------------------------------------------------------------------------------
$ Al-Ni-V
$
$ See H. Zapolsky, Calphad 2001.
$
$ ------------------------------------------------------------------------------
$ Al-Si-C
$
$ See J. Grobner et al., Calphad, 20, 247-54(1996)
$ (also D. Pavlyuchkov, JPED 2012).
$
$ ------------------------------------------------------------------------------
$ Al-Si-N
$
$ See M. Hillert, S. Jonsson, Calphad, 16, 199-205(1992).
$
$ ------------------------------------------------------------------------------
$ Al-Si-Ti
$
$ See J. Grobner, mse 2005 (also Q. Luo, J. Alloys Compd. 2014 and
$ C.R.F. Azevedo, Calphad 2002).
$
$ ------------------------------------------------------------------------------
$ Al-Si-V
$ ------------------------------------------------------------------------------
$ Al-Ti-C
$
$ See V.T. Witusiewicz, J. Alloys Compd. 2015.
$
$ ------------------------------------------------------------------------------
$ Al-Ti-N
$
$ See Q. Chen, JPE 1998 (also K. Zeng, Proceedings 1997).
$
$ ------------------------------------------------------------------------------
$ Al-Ti-V
$
$ See B. Lindahl, Calphad 2015.
$
$ ------------------------------------------------------------------------------
$ Al-V-C
$
$ See B. Hallstedt, Calphad 2013.
$
$ ------------------------------------------------------------------------------
$ Al-V-N
$
$ See Y. Du et al., Calphad, 22, 43-58(1998).
$
$ ------------------------------------------------------------------------------
$ Cr-C-N
$ ------------------------------------------------------------------------------
$ Cr-Fe-C
$
$ A.V. Khvan, B. Hallstedt, C. Broeckmann, Calphad, 46, 24-33(2014).
$
 PAR  L(LIQUID,C,CR,FE;0),,             -528500;,,                    N 14Khv !
 PAR  L(LIQUID,C,CR,FE;1),,             +57150;,,                     N 14Khv !
 PAR  L(LIQUID,C,CR,FE;2),,             +62630;,,                     N 14Khv !
$
 PAR  L(BCC_A2,CR,FE:C;0),,             -1320000+667.7*T;,,           N 14Khv !
 PAR  BMAG(BCC_A2,CR,FE:C;0),,             -0.85;,,                   N 88And3 !
 PAR  TC(BCC_A2,CR,FE:C;0),,            +1650;,,                      N 88And3 !
 PAR  TC(BCC_A2,CR,FE:C;1),,             +550;,,                      N 88And3 !
$
 PAR  L(A2_BCC,CR,FE:C;0),,             -1320000+667.7*T;,,           N 14Khv !
 PAR  BMAG(A2_BCC,CR,FE:C;0),,             -0.85;,,                   N 88And3 !
 PAR  TC(A2_BCC,CR,FE:C;0),,            +1650;,,                      N 88And3 !
 PAR  TC(A2_BCC,CR,FE:C;1),,             +550;,,                      N 88And3 !
$
 PAR  L(FCC_A1,CR,FE:C;0),,             -69534+3.2353*T;,,            N 14Khv !
 PAR  L(A1_FCC,CR,FE:C;0),,             -69534+3.2353*T;,,            N 14Khv !
$
 PAR  L(CEMENTITE_D011,CR,FE:C;0),,     +14586-9.18*T;,,              N 14Khv !
$
 PAR  G(M23C6_D84,FE:CR:C),,            +0.130435*GCR23C6
             +0.869565*GFE23C6;,,                                     N 14Khv !
 PAR  G(M23C6_D84,CR:FE:C),,            +0.869565*GCR23C6
             +0.130435*GFE23C6;,,                                     N 14Khv !
 PAR  L(M23C6_D84,CR,FE:CR:C;0),,       +6609;,,                      N 14Khv !
 PAR  L(M23C6_D84,CR,FE:FE:C;0),,       +6609;,,                      N 14Khv !
 PAR  L(M23C6_D84,CR:CR,FE:C;0),,       +991;,,                       N 14Khv !
 PAR  L(M23C6_D84,FE:CR,FE:C;0),,       +991;,,                       N 14Khv !
 PAR  L(M23C6_D84,CR,FE:CR:C;1),,       -43600;,,                     N 14Khv !
 PAR  L(M23C6_D84,CR,FE:FE:C;1),,       -43600;,,                     N 14Khv !
 PAR  L(M23C6_D84,CR:CR,FE:C;1),,       -6540;,,                      N 14Khv !
 PAR  L(M23C6_D84,FE:CR,FE:C;1),,       -6540;,,                      N 14Khv !
$
$PAR  L(M23C6_S,CR,FE:C;0),,            +7600;,,                      N 14Khv !
$PAR  L(M23C6_S,CR,FE:C;1),,            -50140;,,                     N 14Khv !
$
 PAR  L(M7C3_D101,CR,FE:C;0),,          +81940-61.86*T;,,             N 14Khv !
 PAR  L(M7C3_D101,CR,FE:C;1),,          -7310;,,                      N 14Khv !
 PAR  L(M7C3_D101,CR,FE:C;2),,          +27050;,,                     N 14Khv !
$ ------------------------------------------------------------------------------
$ Cr-Fe-Mn
$
$ B.-J. Lee, Metall. Trans. A, 24A, 1919-33(1993).
$
$ Checked against paper.
$
$ Changed model for sigma and high-sigma from 8:4:18 to 10:4:16.
$ Ternary parameters were recalculated using the scheme in 93Lee3 with a
$ modified correction term; -135000 J for sigma and -140000 J for high-sigma
$ instead of -123570 J for both.
$ B. Hallstedt, Nov. 2016.
$
$ The sigma phase field is very close to that in 93Lee3, but the high-sigma
$ field extends less far into the ternary. There are no experimental data
$ to support one version or the other.
$
 PAR  L(LIQUID,CR,FE,MN;0),,            +2378;,,                      N 93Lee3 !
$
 PAR  L(FCC_A1,CR,FE,MN:VA;0),,         +6715-10.3933*T;,,            N 93Lee3 !
 PAR  L(A1_FCC,CR,FE,MN:VA;0),,         +6715-10.3933*T;,,            N 93Lee3 !
$
 PAR  L(BCC_A2,CR,FE,MN:VA;0),,         -5996;,,                      N 93Lee3 !
 PAR  L(A2_BCC,CR,FE,MN:VA;0),,         -5996;,,                      N 93Lee3 !
$
 PAR  G(SIGMA_D8B,FE:CR:MN),,           +10*GFCCFE+4*GHSERCR
             +16*GBCCMN-49718-2.446*T;,,                              N 16Hal6 !
 PAR  G(SIGMA_D8B,MN:CR:FE),,           +10*GFCCMN+4*GHSERCR
             +16*GHSERFE-113380-43.274*T;,,                           N 16Hal6 !
 PAR  L(SIGMA_D8B,FE:CR:CR,MN;0),,      -947617+762.6*T;,,            N 16Hal6 !
$
 PAR  G(HIGH_SIGMA,FE:CR:MN),,          +10*GFCCFE+4*GHSERCR
             +16*GBCCMN+9350-48.969*T;,,                              N 16Hal6 !
 PAR  G(HIGH_SIGMA,MN:CR:FE),,          +10*GFCCMN+4*GHSERCR
             +16*GHSERFE-81088-72.351*T;,,                            N 16Hal6 !
$
$ metastable
$
 PAR  L(HCP_A3,CR,FE,MN:VA;0),,         +34600;,,                     N 93Qiu3 !
$ ------------------------------------------------------------------------------
$ Cr-Fe-N
$
$ K. Frisk, Metall. Trans. A, 21A, 2477-88(1990).
$
$ Checked against paper.
$
$ Cr-Fe modified liquid from 93Lee1
$ Fe-N from 93Du instead of 91Fri
$
$ At 1273 the N-solubility in bcc is about twice as high as shown in the paper.
$ This seems to be a mistake in the paper. At higher temperature the N
$ solubility in bcc is close to that shown in the paper.
$
$ The liquidus temperatures are lower than in the original 90Fri assessment,
$ but data are lacking. The fcc+fcc (fcc-Fe+CrN) miscibility gap is rather
$ different from 90Fri (at 1673 K).
$
$ First parameter is from TCFE99, second from 90Fri1.
$PAR  L(LIQUID,CR,FE,N;0),,             -127121+68.6*T;,,             N Null !
 PAR  L(LIQUID,CR,FE,N;0),,             -340750+187.4*T;,,            N 90Fri1 !
$
 PAR  L(FCC_A1,CR,FE:N;0),,             -128930+86.49*T;,,            N 90Fri1 !
 PAR  L(FCC_A1,CR,FE:N;1),,             +24330;,,                     N 90Fri1 !
 PAR  L(FCC_A1,CR,FE:N,VA;0),,          -162516;,,                    N 90Fri1 !
$
 PAR  L(A1_FCC,CR,FE:N;0),,             -128930+86.49*T;,,            N 90Fri1 !
 PAR  L(A1_FCC,CR,FE:N;1),,             +24330;,,                     N 90Fri1 !
 PAR  L(A1_FCC,CR,FE:N,VA;0),,          -162516;,,                    N 90Fri1 !
$
 PAR  L(BCC_A2,CR,FE:N;0),,             -799379+293*T;,,              N 90Fri1 !
 PAR  TC(BCC_A2,CR,FE:N;0),,            +1650;,,                      N 90Fri1 !
 PAR  TC(BCC_A2,CR,FE:N;1),,             +550;,,                      N 90Fri1 !
 PAR  BMAG(BCC_A2,CR,FE:N;0),,             -0.85;,,                   N 90Fri1 !
$
 PAR  L(A2_BCC,CR,FE:N;0),,             -799379+293*T;,,              N 90Fri1 !
 PAR  TC(A2_BCC,CR,FE:N;0),,            +1650;,,                      N 90Fri1 !
 PAR  TC(A2_BCC,CR,FE:N;1),,             +550;,,                      N 90Fri1 !
 PAR  BMAG(A2_BCC,CR,FE:N;0),,             -0.85;,,                   N 90Fri1 !
$
 PAR  L(HCP_A3,CR,FE:N;0),,             +12826-19.48*T;,,             N 90Fri1 !
$
$ metastable
$
 PAR  G(PI_CRFENIN,CR:FE:N),,           +12.8*GHSERCR+7.2*GHSERFE
             +4*GHSERNN-160994;,,                                     N 91Fri3 !
$ ------------------------------------------------------------------------------
$ Cr-Fe-Nb
$
$ A. Jacob, C. Schmetterer, A. Khvan, A. Kondratiev, D. Ivanov, B. Hallstedt,
$ Calphad, 54, 1-15(2016).
$
$ Checked against paper.
$
 PAR  L(LIQUID,CR,FE,NB;0),,            +35000;,,                     N 16Jac1 !
 PAR  L(LIQUID,CR,FE,NB;1),,            +25000;,,                     N 16Jac1 !
 PAR  L(LIQUID,CR,FE,NB;2),,            -30000;,,                     N 16Jac1 !
$
 PAR  L(C14_LAVES,FE:CR,NB;0),,         -100000;,,                    N 16Jac1 !
$
 PAR  L(C15_LAVES,FE:CR,NB;0),,         -100000;,,                    N 16Jac1 !
$
 PAR  G(MU_D85,CR:NB:CR:FE),,           +3*GHSERCR+6*GHSERFE+4*GHSERNB
             -51272;,,                                                N 16Jac1 ! 
 PAR  G(MU_D85,CR:NB:FE:CR),,           +7*GHSERCR+2*GHSERFE+4*GHSERNB
             +86129;,,                                                N 16Jac1 ! 
 PAR  G(MU_D85,CR:NB:FE:FE),,           +GHSERCR+8*GHSERFE+4*GHSERNB
             +32907;,,                                                N 16Jac1 ! 
 PAR  G(MU_D85,CR:NB:FE:NB),,           +GHSERCR+2*GHSERFE+10*GHSERNB
             +434399;,,                                               N 16Jac1 ! 
 PAR  G(MU_D85,CR:NB:NB:FE),,           +GHSERCR+6*GHSERFE+6*GHSERNB
             -158000-19*T;,,                                          N 16Jac1 ! 
 PAR  G(MU_D85,FE:NB:CR:CR),,           +8*GHSERCR+GHSERFE+4*GHSERNB
             +30559;,,                                                N 16Jac1 ! 
 PAR  G(MU_D85,FE:NB:CR:FE),,           +2*GHSERCR+7*GHSERFE+4*GHSERNB
             -45258;,,                                                N 16Jac1 ! 
 PAR  G(MU_D85,FE:NB:CR:NB),,           +2*GHSERCR+GHSERFE+10*GHSERNB
             +338945;,,                                               N 16Jac1 ! 
 PAR  G(MU_D85,FE:NB:FE:CR),,           +6*GHSERCR+3*GHSERFE+4*GHSERNB
             +97604;,,                                                N 16Jac1 ! 
 PAR  G(MU_D85,FE:NB:NB:CR),,           +6*GHSERCR+GHSERFE+6*GHSERNB
             -9919;,,                                                 N 16Jac1 ! 
 PAR  G(MU_D85,NB:NB:CR:FE),,           +2*GHSERCR+6*GHSERFE+5*GHSERNB
             +13767;,,                                                N 16Jac1 ! 
 PAR  G(MU_D85,NB:NB:FE:CR),,           +6*GHSERCR+2*GHSERFE+5*GHSERNB
             +192989;,,                                               N 16Jac1 ! 
 PAR  L(MU_D85,CR,FE:NB:NB:CR,FE;0),,   -120000;,,                    N 16Jac1 ! 
$
 PAR  G(SIGMA_D8B,FE:CR:NB),,           +10*GHSERFE+4*GHSERCR
             +16*GHSERNB+323133;,,                                    N 16Jac1 ! 
 PAR  G(SIGMA_D8B,FE:NB:CR),,           +10*GHSERFE+4*GHSERNB
             +16*GHSERCR+93933;,,                                     N 16Jac1 ! 
 PAR  G(SIGMA_D8B,NB:CR:FE),,           +10*GHSERNB+4*GHSERCR
             +16*GHSERFE+806333;,,                                    N 16Jac1 ! 
$ ------------------------------------------------------------------------------
$ Cr-Fe-Ni
$
$ B.-J. Lee, J. Korean Inst. Met. Mater., 31, 480-89(1993).
$
$ Checked against paper (93Lee4 and 90Hil).
$
$ Cr-Ni is changed from 92Lee to 16Tan.
$
$ Sigma phase model is changed from 8:4:18 to 10:4:16.
$ Ni:Cr:Cr parameter adjusted for better fit in Cr-Fe-Ni.
$
$ Results are very similar to those of 93Lee4, including the 74 wt.% Fe
$ isopleth. There are small shifts in fcc, bcc, liquid and sigma phase
$ boundaries.
$
$ Fcc and bcc ordering is added; 4SL fcc and 2SL bcc with Va.
$ Fcc ordering was also added by P. Franke 2011 (based on Fe-Ni from 03Dup).
$
$ Ordering does not behave well at high temperature (similar to the
$ Fe-Mn-Ni system). At 1673 K L1_2 is stable as (Fe,Ni)3Cr, from around
$ Fe2NiCr to FeNi2Cr. The 823 K isothermal section is correctly reproduced
$ with no ordered phases. Results at 773 and 673 K are similar to the
$ the results P. Franke 2011. The high temperature problem was solved by
$ changing the UFFENI parameter in the Fe-Ni system.
$
 PAR  L(LIQUID,CR,FE,NI;0),,            +36583;,,                     N 93Lee1 !
 PAR  L(LIQUID,CR,FE,NI;1),,            +13254;,,                     N 93Lee1 !
 PAR  L(LIQUID,CR,FE,NI;2),,            -10018;,,                     N 93Lee1 !
$
 PAR  L(FCC_A1,CR,FE,NI:VA;0),,         +16580-9.7835*T;,,            N 93Lee1 !
 PAR  L(A1_FCC,CR,FE,NI:VA;0),,         +16580-9.7835*T;,,            N 93Lee1 !
$
 PAR  L(BCC_A2,CR,FE,NI:VA;0),,         -2673+2.04145*T;,,            N 93Lee1 !
 PAR  L(A2_BCC,CR,FE,NI:VA;0),,         -2673+2.04145*T;,,            N 93Lee1 !
$
 PAR  G(SIGMA_D8B,FE:CR:NI),,           +10*GFCCFE+4*GHSERCR
             +16*GBCCNI;,,                                            N Lin !
 PAR  G(SIGMA_D8B,NI:CR:FE),,           +10*GHSERNI+4*GHSERCR
             +16*GHSERFE;,,                                           N Lin !
$
$ metastable
$
 PAR  G(HIGH_SIGMA,FE:CR:NI),,          +10*GFCCFE+4*GHSERCR
             +16*GBCCNI;,,                                            N Lin !
 PAR  G(HIGH_SIGMA,NI:CR:FE),,          +10*GHSERNI+4*GHSERCR
             +16*GHSERFE;,,                                           N Lin !
$ ------------------------------------------------------------------------------
$ Cr-Fe-Si
$
$ B. Hallstedt, unpublished, 2008.
$
$ Based on the assessment from M. Lindholm 1997.
$
$ Cr-Si was changed from 94Cou to 00Du, but the simple model for 
$ M5SI3_D88 kept. M5SI3_D88 also appears as a high-temperature phase in Cr-Si.
$ This changes the M5SI3_D88 phase field compared to 97Lin. Experimentally not
$ much is known in this system. It was tried to stay close to the assessment
$ by Lindholm.
$
$ Liquid interaction modified to reproduce the melting temperatures in the
$ Cr0.6Fe0.4-Si section from 97Lin.
$ New (but rough) M5Si3 interaction to produce a reasonable M5Si3 phase field.
$ The stability of the sigma phase was slightly decreased.
$
 PAR  L(LIQUID,CR,FE,SI;0),,            -40000;,,                     N 08Hal4 !
$
 PAR  L(BCC_A2,CR,FE,SI:VA;0),,         -54000;,,                     N 97Lin !
 PAR  L(A2_BCC,CR,FE,SI:VA;0),,         -54000;,,                     N 97Lin !
$
 PAR  L(CR3SI_A15,CR,FE:SI:VA;0),,      +10000;,,                     N 97Lin !
$
 PAR  L(CR5SI3_D8M,CR,FE:SI;0),,        +12000;,,                     N 97Lin !
$
 PAR  L(M5SI3_D88,CR,FE:SI:VA;0),,      +60000+20*T;,,                N 08Hal4 !
 PAR  L(M5SI3_D88,CR,FE:SI:VA;1),,      +40000;,,                     N 08Hal4 !
$
 PAR  L(MSI_B20,CR,FE:SI;0),,           +15000;,,                     N 97Lin !
$
 PAR  G(SIGMA_D8B,FE:CR:SI),,           +10*GFCCFE+4*GHSERCR
             +16*GBCCSI-900000+275*T;,,                              N 17Hal10 !
 PAR  L(SIGMA_D8B,FE:CR:CR,SI;0),,      -2115000+155*T;,,             N 97Lin !
 PAR  L(SIGMA_D8B,FE:CR:FE,SI;0),,      -2015000+155*T;,,             N 97Lin !
$
$ metastable
$
$ Skip these parameters. There is no real support for them.
$ Restored in iron-4b.
$ The fcc interaction was estimated to give reasonable Cr distribution
$ during solidification of high Si cast iron.
$
 PAR  L(FCC_A1,CR,FE,SI:VA;0),,         -100000;,,                   N 17Hal20 !
 PAR  L(A1_FCC,CR,FE,SI:VA;0),,         -100000;,,                   N 17Hal20 !
 PAR  L(HCP_A3,CR,FE,SI:VA;0),,         -54000;,,                     N Same !
$ ------------------------------------------------------------------------------
$ Cr-Fe-Ti
$
$ See S. Wang, Calphad 2017.
$
 PAR  G(SIGMA_D8B,FE:CR:TI),,           +10*GFCCFE+4*GHSERCR
             +16*GBCCTI;,,                                            N Lin !
 PAR  G(SIGMA_D8B,FE:TI:CR),,           +10*GFCCFE+4*GBCCTI
             +16*GHSERCR;,,                                           N Lin !
$ ------------------------------------------------------------------------------
$ Cr-Fe-V
$
$ B.-J. Lee, Z. Metallkd., 83, 292-299(1992).
$
$ Checked against paper.
$
$ Changing SIGMA_OLD to SIGMA_D8B leads to moderate changes of the sigma phase
$ field. The fit to data remains about equally good, but ternary parameters
$ and Cr-V parameters should probably be refitted.
$
 PAR  L(LIQUID,CR,FE,V;0),,             +14881;,,                     N 92Lee3 !
 PAR  L(LIQUID,CR,FE,V;1),,             +17968;,,                     N 92Lee3 !
 PAR  L(LIQUID,CR,FE,V;2),,             -7692;,,                      N 92Lee3 !
$
 PAR  L(BCC_A2,CR,FE,V:VA;0),,          +14881;,,                     N 92Lee3 !
 PAR  L(BCC_A2,CR,FE,V:VA;1),,          +17968;,,                     N 92Lee3 !
 PAR  L(BCC_A2,CR,FE,V:VA;2),,          -7692;,,                      N 92Lee3 !
$
 PAR  L(A2_BCC,CR,FE,V:VA;0),,          +14881;,,                     N 92Lee3 !
 PAR  L(A2_BCC,CR,FE,V:VA;1),,          +17968;,,                     N 92Lee3 !
 PAR  L(A2_BCC,CR,FE,V:VA;2),,          -7692;,,                      N 92Lee3 !
$
 PAR  G(SIGMA_D8B,FE:CR:V),,            +10*GFCCFE+4*GHSERCR
             +16*GHSERVV-245761-67.3294*T;,,                          N 92Lee3 !
 PAR  G(SIGMA_D8B,FE:V:CR),,            +10*GFCCFE+4*GHSERVV
             +16*GHSERCR+155735-89.5976*T;,,                          N 92Lee3 !
 PAR  G(SIGMA_D8B,V:CR:FE),,            +10*GFCCVV+4*GHSERCR
             +16*GHSERFE;,,                                           N Lin !
 PAR  L(SIGMA_D8B,FE:CR:FE,V;0),,       -235158;,,                    N 92Lee3 !
$ ------------------------------------------------------------------------------
$ Cr-Mn-C
$
$ B.-J. Lee, Metall. Trans. A, 24A, 1017-25 (1993).
$
$ Checked against paper.
$
$ Cr-C modified by 12Khv.
$ Sigma and high-sigma changed from 8:4:18 to 10:4:16 in Cr-Mn.
$ New Mn-C from 10Dju.
$
$ The BCC_A2 interaction is the same as without C. This is either without
$ influence on anything or wrong. The same applies for FCC_A1, HCP_A3,
$ CBCC_A12 and CUB_A13.
$
$ The HCP_A3 interaction is necessary, but is now different from the one
$ without C.
$
 PAR  L(BCC_A2,CR,MN:C;0),,             -20328+18.7339*T;,,           N 93Lee2 !
 PAR  L(BCC_A2,CR,MN:C;1),,             -9162+4.4183*T;,,             N 93Lee2 !
$
 PAR  L(A2_BCC,CR,MN:C;0),,             -20328+18.7339*T;,,           N 93Lee2 !
 PAR  L(A2_BCC,CR,MN:C;1),,             -9162+4.4183*T;,,             N 93Lee2 !
$
 PAR  L(FCC_A1,CR,MN:C;0),,             -19088+17.5423*T;,,           N 93Lee2 !
 PAR  L(A1_FCC,CR,MN:C;0),,             -19088+17.5423*T;,,           N 93Lee2 !
$
 PAR  L(HCP_A3,CR,MN:C;0),,             +60000;,,                     N 93Lee2 !
$
 PAR  L(CBCC_A12,CR,MN:C;0),,           -38349+22.6925*T;,,           N 93Lee2 !
$PAR  L(CBCC_A12,CR,MN:C;0),,           -36796+20.385*T;,,            N 98Lee !
$
 PAR  L(CUB_A13,CR,MN:C;0),,            -31260+16.4919*T;,,           N 93Lee2 !
$
 PAR  L(CEMENTITE_D011,CR,MN:C),,       +9000;,,                      N 93Lee2 !
$
 PAR  G(M23C6_D84,CR:MN:C),,            +0.869565*GCR23C6
             +0.130435*GMN23C6;,,                                     N 93Lee2 !
 PAR  G(M23C6_D84,MN:CR:C),,            +0.869565*GMN23C6
             +0.130435*GCR23C6;,,                                     N 93Lee2 !
 PAR  L(M23C6_D84,CR,MN:CR:C;0),,       -173680+160*T;,,              N 93Lee2 !
 PAR  L(M23C6_D84,CR,MN:CR:C;1),,       -286614;,,                    N 93Lee2 !
 PAR  L(M23C6_D84,CR,MN:MN:C;0),,       -173680+160*T;,,              N 93Lee2 !
 PAR  L(M23C6_D84,CR,MN:MN:C;1),,       -286614;,,                    N 93Lee2 !
$
 PAR  L(M7C3_D101,CR,MN:C),,            +72737-56.4964*T;,,           N 93Lee2 !
$ ------------------------------------------------------------------------------
$ Cr-Mn-N
$
$ See K. Frisk, Calphad 1993.
$
$ ------------------------------------------------------------------------------
$ Cr-Mn-Nb
$
 PAR  G(SIGMA_D8B,MN:CR:NB),,           +10*GFCCMN+4*GHSERCR
             +16*GHSERNB;,,                                           N Lin !
 PAR  G(SIGMA_D8B,MN:NB:CR),,           +10*GFCCMN+4*GHSERNB
             +16*GHSERCR;,,                                           N Lin !
 PAR  G(SIGMA_D8B,NB:CR:MN),,           +10*GFCCNB+4*GHSERCR
             +16*GBCCMN;,,                                            N Lin ! 
$ ------------------------------------------------------------------------------
$ Cr-Mn-Ni
$
$ B. Hallstedt, unpublished, 2016.
$
