Repository: sundmanbo/XMLTDB

# TDB-XMLT
Development of format for Calphad databases

This is the repository for the development of an XML type database format of Calphad databases

The Calphad databases contain thermodynamic model parameters for assessed systems such as Fe-C, Ni-Al etc normally published in scientific papers.  These assessments are fitted to experimental and theoretical data and use models to describe the dependence on T, P and constitution of the phases.  Currently various dialects of the TDB format is used for most such databases and this include bibliographic references to the assessments.

File: software/examples/hmns-03-ord.TDB (part 8 of 9)
$
$ Added ternary parameters to, very roughly, reproduce isothermal sections
$ at 1223 K from E.M. Slyusarenko et al., J. Alloys Compd. 1997 and at 923 K
$ from M. Majdic and K. Fritscher, Z. Werkstofftechnik, 1987.
$
$ The parameter L(FCC_4SL,CR,MN:*:*:*:VA) was given a positive value to
$ partially suppress an L1_2 field ((Cr,Mn)Ni3) in the Ni corner at 923 K.
$
 PAR  L(LIQUID,CR,MN,NI;0),,            +30000;,,                     N 16Hal7 !
$
 PAR  L(FCC_A1,CR,MN,NI:VA;0),,         +30000;,,                     N 16Hal7 !
 PAR  L(A1_FCC,CR,MN,NI:VA;0),,         +30000;,,                     N 16Hal7 !
$
 PAR  L(BCC_A2,CR,MN,NI:VA;0),,         +40000;,,                     N 16Hal7 !
 PAR  L(A2_BCC,CR,MN,NI:VA;0),,         +40000;,,                     N 16Hal7 !
$
 PAR  L(CBCC_A12,CR,MN,NI:VA;0),,       +60000;,,                     N 16Hal7 !
 PAR  L(CUB_A13,CR,MN,NI:VA;0),,        +40000;,,                     N 16Hal7 !
$
 PAR  G(SIGMA_D8B,MN:CR:NI),,           +10*GFCCMN+4*GHSERCR
             +16*GBCCNI;,,                                            N 16Hal7 !
 PAR  G(SIGMA_D8B,NI:CR:MN),,           +10*GHSERNI+4*GHSERCR
             +16*GBCCMN-190000;,,                                     N 16Hal7 !
$
 PAR  G(HIGH_SIGMA,MN:CR:NI),,          +10*GFCCMN+4*GHSERCR
             +16*GBCCNI;,,                                            N 16Hal7 !
 PAR  G(HIGH_SIGMA,NI:CR:MN),,          +10*GHSERNI+4*GHSERCR
             +16*GBCCMN-190000;,,                                     N 16Hal7 !
$
$ metastable
$
 PAR  L(HCP_A3,CR,MN,NI:VA;0),,         +30000;,,                     N 16Hal7 !
$ ------------------------------------------------------------------------------
$ Cr-Mn-Si
$
$ See B.-J. Lee, jkimm 1995 and A. Berche, Calphad 2016.
$
 PAR  G(SIGMA_D8B,MN:CR:SI),,           +10*GFCCMN+4*GHSERCR
             +16*GBCCSI;,,                                            N Lin !
$ ------------------------------------------------------------------------------
$ Cr-Mn-Ti
$
$ See L.Y. Chen, Calphad 2009.
$
 PAR  G(SIGMA_D8B,MN:CR:TI),,           +10*GFCCMN+4*GHSERCR
             +16*GBCCTI;,,                                            N Lin !
 PAR  G(SIGMA_D8B,MN:TI:CR),,           +10*GFCCMN+4*GBCCTI
             +16*GHSERCR;,,                                           N Lin !
$ ------------------------------------------------------------------------------
$ Cr-Mn-V
$
 PAR  G(SIGMA_D8B,MN:CR:V),,            +10*GFCCMN+4*GHSERCR
             +16*GHSERVV;,,                                           N Lin !
 PAR  G(SIGMA_D8B,MN:V:CR),,            +10*GFCCMN+4*GHSERVV
             +16*GHSERCR;,,                                           N Lin !
 PAR  G(SIGMA_D8B,V:CR:MN),,            +10*GFCCVV+4*GHSERCR
             +16*GBCCMN;,,                                            N Lin !
$ ------------------------------------------------------------------------------
$ Cr-Nb-C
$
$ A.V. Khvan, B. Hallstedt, K. Chang, Calphad, 39, 54-61(2012).
$
 PAR  L(LIQUID,C,CR,NB;0),,             +100000;,,                    N 12Khv1 !
$
 PAR  L(FCC_A1,CR,NB:C;0),,             -23000;,,                     N 12Khv1 !
 PAR  L(A1_FCC,CR,NB:C;0),,             -23000;,,                     N 12Khv1 !
 PAR  L(HCP_A3,CR,NB:C;0),,             +18500;,,                     N 12Khv1 !
$
 PAR  G(M23C6_D84,CR:NB:C),,            +0.8695652*GCR23C6
             +3*GHSERNB+0.7826087*GHSERCC-130000;,,                   N 12Khv1 !
$ ------------------------------------------------------------------------------
$ Cr-Nb-N
$
$ See C. Kocer, mse 2009 (also A. Kroupa, Poster 2011).
$
$ ------------------------------------------------------------------------------
$ Cr-Nb-Ni
$
$ See Y. Du, Calphad 2005.
$
 PAR  G(SIGMA_D8B,NB:CR:NI),,           +10*GFCCNB+4*GHSERCR
             +16*GBCCNI;,,                                            N Lin ! 
 PAR  G(SIGMA_D8B,NI:CR:NB),,           +10*GHSERNI+4*GHSERCR
             +16*GHSERNB;,,                                           N Lin !
 PAR  G(SIGMA_D8B,NI:NB:CR),,           +10*GHSERNI+4*GHSERNB
             +16*GHSERCR;,,                                           N Lin !
$ ------------------------------------------------------------------------------
$ Cr-Nb-Si
$
$ See A. Jacob, Calphad 2017 (also G. Shao, Intermet. 2005 and
$ N. David, Intermet. 2006).
$
 PAR  G(SIGMA_D8B,NB:CR:SI),,           +10*GFCCNB+4*GHSERCR
             +16*GBCCSI;,,                                            N Lin ! 
$ ------------------------------------------------------------------------------
$ Cr-Nb-Ti
$
 PAR  G(SIGMA_D8B,NB:CR:TI),,           +10*GFCCNB+4*GHSERCR
             +16*GBCCTI;,,                                            N Lin ! 
 PAR  G(SIGMA_D8B,NB:TI:CR),,           +10*GFCCNB+4*GBCCTI
             +16*GHSERCR;,,                                           N Lin ! 
$ ------------------------------------------------------------------------------
$ Cr-Nb-V
$
 PAR  G(SIGMA_D8B,NB:CR:V),,            +10*GFCCNB+4*GHSERCR
             +16*GHSERVV;,,                                           N Lin ! 
 PAR  G(SIGMA_D8B,NB:V:CR),,            +10*GFCCNB+4*GHSERVV
             +16*GHSERCR;,,                                           N Lin ! 
 PAR  G(SIGMA_D8B,V:CR:NB),,            +10*GFCCVV+4*GHSERCR
             +16*GHSERNB;,,                                           N Lin !
 PAR  G(SIGMA_D8B,V:NB:CR),,            +10*GFCCVV+4*GHSERNB
             +16*GHSERCR;,,                                           N Lin !
$ ------------------------------------------------------------------------------
$ Cr-Ni-C
$
$ B.-J. Lee, Calphad, 16, 121-49(1992).
$
$ Cr-C modified by 12Khv.
$ New Cr-Ni from 16Tan.
$ Ni-C modified by 06Hal1.
$ Cr-Ni-C modified by 06Hal2.
$
 PAR  L(FCC_A1,CR,NI:C;0),,             +ZERO;,,                      N 06Hal3 !
 PAR  TC(FCC_A1,CR,NI:C;0),,            -3605;,,                      N Null !
 PAR  BMAG(FCC_A1,CR,NI:C;0),,             -1.91;,,                   N Null !
$
 PAR  L(A1_FCC,CR,NI:C;0),,             +ZERO;,,                      N 06Hal3 !
 PAR  TC(A1_FCC,CR,NI:C;0),,            -3605;,,                      N Null !
 PAR  BMAG(A1_FCC,CR,NI:C;0),,             -1.91;,,                   N Null !
$
 PAR  TC(BCC_A2,CR,NI:C;0),,            +2373;,,                      N Null !
 PAR  TC(BCC_A2,CR,NI:C;1),,             +617;,,                      N Null !
 PAR  BMAG(BCC_A2,CR,NI:C;0),,             +4;,,                      N Null !
$
 PAR  TC(A2_BCC,CR,NI:C;0),,            +2373;,,                      N Null !
 PAR  TC(A2_BCC,CR,NI:C;1),,             +617;,,                      N Null !
 PAR  BMAG(A2_BCC,CR,NI:C;0),,             +4;,,                      N Null !
$
 PAR  G(M23C6_D84,CR:NI:C),,            +0.8695652*GCR23C6
             +0.1304348*GNI23C6;,,                                    N 92Lee1 !
 PAR  G(M23C6_D84,NI:CR:C),,            +0.8695652*GNI23C6
             +0.1304348*GCR23C6;,,                                    N 92Lee1 !
 PAR  L(M23C6_D84,CR,NI:CR:C;0),,       +ZERO;,,                      N 06Hal3 !
 PAR  L(M23C6_D84,CR,NI:NI:C;0),,       +ZERO;,,                      N 06Hal3 !
$
 PAR  L(M7C3_D101,CR,NI:C;0),,          +ZERO;,,                      N 06Hal3 !
$
$ Metastable
$
 PAR  L(CEMENTITE_D011,CR,NI:C;0),,     +27898;,,                     N Null !
$ ------------------------------------------------------------------------------
$ Cr-Ni-N
$
$ See A.A. Kodentsov, mmta 1996.
$
$ ------------------------------------------------------------------------------
$ Cr-Ni-Si
$
$ J.C. Schuster, Y. Du, Metall. Mater. Trans. A, 31A, 1795-1803(2000).
$
$ Checked against paper.
$
$ Cr-Ni from 16Tan instead of 92Lee.
$ FCC_4SL instead of L12_FCC (modified parameters from 12Yua).
$ M5SI3_D88 (Cr5Si3) modelled as stoichiometric.
$ Cr removed from 1st sl and Ni added on 3rd sl of SIGMA_D8B.
$
$ Ni3Si (L12) has a stability range towards CrNi3, which was previously not
$ present. The extension does not seem excessive. The sigma phase field is
$ more narrow with essentially fixed Cr to Ni ratio. It is also stable closer
$ to Cr-Ni at high temperature. This should require some adjustments.
$ NI2SI_C37 is slightly more stable. Other changes are minor. The Ni-Si binary
$ from 12Yua should be used instead of 99Du, but this requires complete
$ reoptimisation of the ternary.
$
 PAR  L(LIQUID,CR,NI,SI;0),,            +2632.97;,,                   N 00Sch !
 PAR  L(LIQUID,CR,NI,SI;1),,            -31200.06;,,                  N 00Sch !
 PAR  L(LIQUID,CR,NI,SI;2),,            -195772.95;,,                 N 00Sch !
$
 PAR  L(FCC_A1,CR,NI,SI:VA;0),,         -103437.71;,,                 N 00Sch !
 PAR  L(A1_FCC,CR,NI,SI:VA;0),,         -103437.71;,,                 N 00Sch !
$
 PAR  G(CR3NI5SI2,CR:NI:SI),,           +3*GHSERCR+5*GHSERNI+2*GHSERSI
             -257244.2-57.6017*T;,,                                   N 00Sch !
 PAR  G(CR5NI5SI3,CR:NI:SI),,           +5*GHSERCR+5*GHSERNI+3*GHSERSI
             -394722.4-41.94047*T;,,                                  N 00Sch !
$
 PAR  L(NI2SI_C37,CR,NI:SI;0),,         +65656.96-41.65881*T;,,       N 00Sch !
 PAR  L(NI2SI_C37,CR,NI:SI;1),,         -14620.24;,,                  N 00Sch !
$
 PAR  G(SIGMA_D8B,NI:CR:SI),,           +10*GHSERNI+4*GHSERCR
             +16*GHSERSI+150000;,,                                    N 00Sch !
$PAR  L(SIGMA_D8B,CR,NI:CR:SI;0),,      +75848.4+87.9975*T;,,         N 00Sch !
 PAR  L(SIGMA_D8B,NI:CR:CR,SI;0),,      -3512346+321.015*T;,,         N 00Sch !
$ ------------------------------------------------------------------------------
$ Cr-Ni-Ti
$
$ See B. Hu, Thermochim. Acta 2014 (also Isomaki, J. Alloys Compd. 2012).
$
 PAR  G(SIGMA_D8B,NI:CR:TI),,           +10*GHSERNI+4*GHSERCR
             +16*GBCCTI;,,                                            N Lin !
 PAR  G(SIGMA_D8B,NI:TI:CR),,           +10*GHSERNI+4*GBCCTI
             +16*GHSERCR;,,                                           N Lin !
$ ------------------------------------------------------------------------------
$ Cr-Ni-V
$
 PAR  G(SIGMA_D8B,NI:CR:V),,            +10*GHSERNI+4*GHSERCR
             +16*GHSERVV;,,                                           N Lin !
 PAR  G(SIGMA_D8B,NI:V:CR),,            +10*GHSERNI+4*GHSERVV
             +16*GHSERCR;,,                                           N Lin !
 PAR  G(SIGMA_D8B,V:CR:NI),,            +10*GFCCVV+4*GHSERCR
             +16*GBCCNI;,,                                            N Lin !
$ ------------------------------------------------------------------------------
$ Cr-Si-C
$
$ Y. Du, J.C. Schuster, L. Perring, J. Am. Ceram. Soc., 83, 2067-73(2000).
$
$ Checked against paper.
$
$ Cr-C from 12Khv instead of 92Lee.
$ Si-C from 91Lac instead of 96Gro (for compatibility with Fe-Si-C from 98Mie).
$ Simplified model for M5SI3_D88 (fixed Cr/Si ratio).
$
$ There is a small change for M5SI3_D88. The liquid (with Si-C from 91Lac) is
$ much more stable and there is quite a bit of liquid at 1673 K. At this
$ temperature there should only be liquid close to the Cr-Si binary.
$
 PAR  L(LIQUID,C,CR,SI;0),,             -248421;,,                    N 00Du2 !
 PAR  L(LIQUID,C,CR,SI;1),,             +40606;,,                     N 00Du2 !
 PAR  L(LIQUID,C,CR,SI;2),,             -30000;,,                     N 00Du2 !
$
 PAR  G(CR3SI_A15,CR:SI:C),,            +3*GHSERCR+GHSERSI+3*GHSERCC
             -40000;,,                                                N 00Du2 !
 PAR  G(CR3SI_A15,SI:CR:C),,            +GHSERCR+3*GHSERSI+3*GHSERCC
             +40000;,,                                                N 00Du2 !
$
 PAR  G(M5SI3_D88,CR:SI:C),,            +5*GHSERCR+3*GHSERSI+GHSERCC
             -295220-3.25085*T;,,                                     N 00Du2 !
$ ------------------------------------------------------------------------------
$ Cr-Si-N
$ ------------------------------------------------------------------------------
$ Cr-Si-Ti
$
$ See Y. Du, Scand. J. Metall. 2002.
$
$ ------------------------------------------------------------------------------
$ Cr-Si-V
$
$ See N. Chaia, Calphad 2015.
$
 PAR  G(SIGMA_D8B,V:CR:SI),,            +10*GFCCVV+4*GHSERCR
             +16*GBCCSI;,,                                            N Lin !
$ ------------------------------------------------------------------------------
$ Cr-Ti-C
$
$ See A. Markstrom, Calphad 2008 (also J.C. Schuster, Calphad 1999).
$
$ ------------------------------------------------------------------------------
$ Cr-Ti-N
$ ------------------------------------------------------------------------------
$ Cr-Ti-V
$
$ See B. Hu, Calphad 2016 (also G. Ghosh, JPE 2002 and
$ J.Y. Lee, J. Alloys Compd. 1999).
$
 PAR  G(SIGMA_D8B,V:CR:TI),,            +10*GFCCVV+4*GHSERCR
             +16*GBCCTI;,,                                            N Lin !
 PAR  G(SIGMA_D8B,V:TI:CR),,            +10*GFCCVV+4*GBCCTI
             +16*GHSERCR;,,                                           N Lin !
$ ------------------------------------------------------------------------------
$ Cr-V-C
$
$ B.-J. Lee, D.N. Lee, J. Phase Equilib., 13, 349-364(1992).
$
$ Checked against paper.
$
$ Cr-C from 12Khv instead of 92Lee.
$
$ Liquid interaction modified to approximately reproduce ternary invariant
$ temperatures. The largest difference is now 11 K.
$
 PAR  L(LIQUID,C,CR,V;0),,              -769497;,,                    N 92Lee2 !
$PAR  L(LIQUID,C,CR,V;1),,              +263981;,,                    N 92Lee2 !
 PAR  L(LIQUID,C,CR,V;1),,              +230000;,,                   N 17Hal14 !
 PAR  L(LIQUID,C,CR,V;2),,              +3599;,,                      N 92Lee2 !
$
 PAR  L(FCC_A1,CR,V:C;0),,              +35698-50.0981*T;,,           N 92Lee2 !
 PAR  L(A1_FCC,CR,V:C;0),,              +35698-50.0981*T;,,           N 92Lee2 !
$
 PAR  L(HCP_A3,CR,V:C;0),,              +17165-9.9072*T;,,            N 92Lee2 !
$
 PAR  G(M23C6_D84,CR:V:C),,             +0.8695652*GCR23C6
             +0.1304348*GV23C6;,,                                     N 92Lee2 !
 PAR  G(M23C6_D84,V:CR:C),,             +0.8695652*GV23C6
             +0.1304348*GCR23C6;,,                                    N 92Lee2 !
 PAR  L(M23C6_D84,CR,V:CR:C;0),,        -382069;,,                    N 92Lee2 !
 PAR  L(M23C6_D84,CR,V:V:C;0),,         -382069;,,                    N 92Lee2 !
$
 PAR  L(M7C3_D101,CR,V:C;0),,           -110271;,,                    N 92Lee2 !
 PAR  L(CR3C2_D510,CR,V:C;0),,          +21072;,,                     N 92Lee2 !
$
 PAR  G(CR2VC2,CR:V:C),,                +2*GHSERCR+GHSERVV+2*GHSERCC
             -105987-38.2069*T;,,                                     N 92Lee2 !
$
$ metastable
$
 PAR  L(CEMENTITE_D011,CR,V:C;0),,      -29622-8.0892*T;,,            N 92Lee2 !
 PAR  L(CEMENTITE_D011,CR,V:C;1),,      -5160-7.5711*T;,,             N 92Lee2 !
$ ------------------------------------------------------------------------------
$ Cr-V-N
$
$ See C. Kocer, mse 2009 (also A. Kroupa, Poster 2011).
$
$ ------------------------------------------------------------------------------
$ Fe-C-N
$
$ H. Du, J. Phase Equilib., 14, 682-93(1993).
$
$ Checked against paper.
$
$ There are small differences compared to the paper visible at 863 K.
$ Fcc is slightly too stable and hcp is slightly shifted.
$
$ For more carbon rich compositions than cementite, M5C2 and M7C3 are more
$ stable than FECN_CHI (when using Fe-Mn-C from 11Dju). This is probably quite
$ reasonable (in particular M5C2) and N solubility should be modelled.
$
$ FECN_CHI should be replaced by M5C2 with N solubility.
$
$ The value from 88And2 was kept for L(HCP_A3,FE:C,VA) instead of the new
$ value from 93Du. This makes the hcp phase somewhat less stable in Fe-C-N.
$
 PAR  L(LIQUID,C,FE,N;0),,              +490996-109.135*T;,,          N 91Du !
 PAR  L(LIQUID,C,FE,N;1),,              +192167-109.135*T;,,          N 91Du !
 PAR  L(LIQUID,C,FE,N;2),,              +490996-109.135*T;,,          N 91Du !
$
 PAR  L(FCC_A1,FE:C,N;0),,              -21893;,,                     N 93Du !
 PAR  L(A1_FCC,FE:C,N;0),,              -21893;,,                     N 93Du !
$
 PAR  L(HCP_A3,FE:C,N;0),,              -62984;,,                     N 93Du !
$ ------------------------------------------------------------------------------
$ Fe-Mn-C
$
$ D. Djurovic, B. Hallstedt, J. von Appen, R. Dronskowski,
$ Calphad, 35, 479-91(2011).
$
 PAR  L(LIQUID,C,FE,MN;0),,             -71514-11.3063*T;,,           N 11Dju !
 PAR  L(LIQUID,C,FE,MN;1),,             +19817;,,                     N 11Dju !
 PAR  L(LIQUID,C,FE,MN;2),,             +27885;,,                     N 11Dju !
$
 PAR  L(FCC_A1,FE,MN:C;0),,             +20082-11.6312*T;,,           N 11Dju !
 PAR  L(A1_FCC,FE,MN:C;0),,             +20082-11.6312*T;,,           N 11Dju !
$
 PAR  L(HCP_A3,FE,MN:C;0),,             +21742-50.2703*T;,,           N 11Dju !
 PAR  L(HCP_A3,FE,MN:C;1),,             -32608;,,                     N 11Dju !
$
 PAR  L(CBCC_A12,FE,MN:C;0),,           -36732;,,                     N 11Dju !
 PAR  L(CUB_A13,FE,MN:C;0),,            -36732;,,                     N 11Dju !
$
 PAR  L(CEMENTITE_D011,FE,MN:C;0),,     -7715+1.3687*T;,,             N 11Dju !
 PAR  L(M5C2,FE,MN:C;0),,               +8743-15.1917*T;,,            N 11Dju !
 PAR  L(M7C3_D101,FE,MN:C;0),,          +20157-24.7104*T;,,           N 11Dju !
$
 PAR  G(M23C6_D84,FE:MN:C),,            +0.869565*GFE23C6
             +0.130435*GMN23C6;,,                                     N 11Dju !
 PAR  G(M23C6_D84,MN:FE:C),,            +0.130435*GFE23C6
             +0.869565*GMN23C6;,,                                     N 11Dju !
 PAR  L(M23C6_D84,FE,MN:FE,MN:C;0),,    -95000;,,                     N 11Dju !
$
$ Metastable
$
$ Fe:Mn:C = Al:Mn:C + Fe:Fe:C - Al:Fe:C
 PAR  G(KAPPA_E21,FE:MN:C),,            +GHSERFE+3*GHSERMN+GHSERCC
             +69000-50.2*T;,,                                         N 18Tan2 !
$ Mn:Fe:C = Al:Fe:C + Mn:Mn:C - Al:Mn:C
 PAR  G(KAPPA_E21,MN:FE:C),,            +GHSERMN+3*GHSERFE+GHSERCC
             -27000+5.2*T;,,                                          N 18Tan2 !
$ ------------------------------------------------------------------------------
$ Fe-Mn-N
$
$ C. Qiu, Metall. Trans. A, 24A, 629-45(1993).
$
$ Checked against paper.
$
$ Fe-N from 93Du instead of 91Fri.
$
$ The isothermal section at 973 K changes very slightly.
$
 PAR  L(LIQUID,FE,MN,N;0),,             -15211+18.43*T;,,             N 93Qiu2 !
$
 PAR  L(FCC_A1,FE,MN:N;0),,             +53968-38.102*T;,,            N 93Qiu2 !
 PAR  L(FCC_A1,FE,MN:N;1),,             -27787;,,                     N 93Qiu2 !
$
 PAR  L(A1_FCC,FE,MN:N;0),,             +53968-38.102*T;,,            N 93Qiu2 !
 PAR  L(A1_FCC,FE,MN:N;1),,             -27787;,,                     N 93Qiu2 !
$
 PAR  L(FE4N_L1,FE,MN:N;0),,            +36297-28.8876*T;,,           N 93Qiu2 !
$ ------------------------------------------------------------------------------
$ Fe-Mn-Nb
$
$ A.V. Khvan, B. Hallstedt, Calphad, 40, 10-15(2013).
$
$ Checked against paper.
$
$ Same as the description from S.H. Liu 2012, but with a modified Fe-Nb and
$ slightly modified MU_D85.
$
 PAR  G(MU_D85,FE:NB:FE:MN),,           +3*GHSERFE+6*GHSERMN+4*GHSERNB
             -61620;,,                                                N 12Liu !
 PAR  G(MU_D85,FE:NB:NB:MN),,           +GHSERFE+6*GHSERMN+6*GHSERNB
             -151320;,,                                               N 13Khv1 !
 PAR  G(MU_D85,MN:NB:FE:FE),,           +8*GHSERFE+GHSERMN+4*GHSERNB
             -86710;,,                                                N 12Liu !
 PAR  G(MU_D85,MN:NB:FE:MN),,           +2*GHSERFE+7*GHSERMN+4*GHSERNB
             -64610;,,                                                N 12Liu !
 PAR  G(MU_D85,MN:NB:NB:FE),,           +6*GHSERFE+GHSERMN+6*GHSERNB
             -187070;,,                                               N 13Khv1 !
 PAR  G(MU_D85,MN:NB:FE:NB),,           +2*GHSERFE+GHSERMN+10*GHSERNB
             +331760;,,                                               N 12Liu !
 PAR  G(MU_D85,NB:NB:FE:MN),,           +2*GHSERFE+6*GHSERMN+5*GHSERNB
             +31720;,,                                                N 12Liu !
$
$ Metastable
$
 PAR  G(SIGMA_D8B,FE:NB:MN),,           +10*GFCCFE+4*GHSERNB
             +16*GBCCMN;,,                                            N Lin !
 PAR  G(SIGMA_D8B,MN:NB:FE),,           +10*GFCCMN+4*GHSERNB
             +16*GHSERFE;,,                                           N Lin !
$ ------------------------------------------------------------------------------
$ Fe-Mn-Ni
$
$ L. Zhang, Y. Du, H. Xu, S. Liu, Y. Liu, F. Zheng, N. Dupin, H. Zhou, C. Tang,
$ Int. J. Mater. Res., 100, 160-75(2009).
$
$ The only parameter coming from 09Zha1 is L(CUB_A13,FE,NI:VA;0). We refer to
$ 09Zha1 for comparison with their calculations. They used separate 2SL models
$ for L1_2 (MnNi3 and FeNi3) and L1_0 (MnNi). Here a 4SL fcc model is used.
$
$ This dataset nicely reproduces phase diagrams and experimental data shown in
$ 09Zha1 (as long as ordered fcc is excluded at high temperature), which
$ is not quite the case with TCFE8 or steel11h (SGTE).
$
$ Using option F for FCC_4SL.
$
$ The high temperature problem with FCC_4SL was solved by
$ changing the UFFENI parameter in the Fe-Ni system. It was then necessary
$ to add a ternary order parameter to avoid an L1_2 field at 873 K in the
$ Mn-rich corner.
$
$ Using ternary ordering energies reults in L1_0 and L1_2 extending
$ far into the ternary. When not using option F the extension is considerably
$ larger.
$
$ The problems described below have been solved (by changing UFFENI).
$
$ At high temperature (from below solidus up to quite far above liquidus)
$ L1_2 becomes stable as (Fe,Ni)3Mn from about Fe2.5Ni0.5Mn to FeNi2Mn.
$ This could be prevented by making FE:FE:MN:NI and NI:NI:FE:MN positive.
$ The same thing happens when no wildcards are used.
$
$ By adding positive values to the ternary compounds the L1_0 and L1_2 phases
$ near the Mn-Ni edge and, in particular at the Mn corner are stabilised at
$ low temperature.
$
$PAR  G(FCC_4SL,FE:FE:MN:NI:VA),,       +FFE2MNNI;,,                  N 16Hal1 !
$PAR  G(FCC_4SL,MN:MN:FE:NI:VA),,       +FFEMN2NI;,,                  N 16Hal1 !
$PAR  G(FCC_4SL,NI:NI:FE:MN:VA),,       +FFEMNNI2;,,                  N 16Hal1 !
$PAR  G(FCC_4SL,FE:FE:MN:NI:VA),,       +10*T;,,                      N 16Hal1 !
$PAR  G(FCC_4SL,MN:MN:FE:NI:VA),,       +ZERO;,,                      N 16Hal1 !
$PAR  G(FCC_4SL,NI:NI:FE:MN:VA),,       +10*T;,,                      N 16Hal1 !
 PAR  G(FCC_4SL,MN:MN:FE:NI:VA),,       -3000;,,                      N 16Hal1 !
$
 FUNCTION FFE2MNNI  298.15  +2*U1FFEMN+2*U1FFENI+U1FMNNI;              6000 N !
 FUNCTION FFEMN2NI  298.15  +2*U1FFEMN+U1FFENI+2*U1FMNNI;              6000 N !
 FUNCTION FFEMNNI2  298.15  +U1FFEMN+2*U1FFENI+2*U1FMNNI;              6000 N !
$ ------------------------------------------------------------------------------
$ Fe-Mn-Si
$
$ A. Forsberg, J. Agren, J. Phase Equilib., 14, 354-63(1993).
$
$ Checked against paper.
$
$ In the paper the ordering of the bcc phase was not
$ considered. The diagrams were calculated for the disordered phase only.
$ Ordering increases the size of the bcc/B2 phase field as compared with the
$ paper. I.e. the system should be reoptimised.
$
 PAR  L(LIQUID,FE,MN,SI;0),,            -180473;,,                    N 93For !
 PAR  L(LIQUID,FE,MN,SI;1),,            -95027;,,                     N 93For !
 PAR  L(LIQUID,FE,MN,SI;2),,            +154386;,,                    N 93For !
$
 PAR  L(FCC_A1,FE,MN,SI:VA;0),,         -56655-55.613*T;,,            N 93For !
 PAR  TC(FCC_A1,FE,MN,SI:VA;0),,        +13854;,,                     N 93For !
$
 PAR  L(A1_FCC,FE,MN,SI:VA;0),,         -56655-55.613*T;,,            N 93For !
 PAR  TC(A1_FCC,FE,MN,SI:VA;0),,        +13854;,,                     N 93For !
$
 PAR  L(BCC_A2,FE,MN,SI:VA;0),,         -97474;,,                     N 93For !
 PAR  L(A2_BCC,FE,MN,SI:VA;0),,         -97474;,,                     N 93For !
$
 PAR  L(HCP_A3,FE,MN,SI:VA;0),,         -24892-154.98*T;,,            N 93For !
$
 PAR  L(CBCC_A12,FE,MN,SI:VA;0),,       -91507;,,                     N 93For !
 PAR  L(CUB_A13,FE,MN,SI:VA;0),,        -91507;,,                     N 93For !
$
 PAR  L(MSI_B20,FE,MN:SI),,             -10780+22.14*T;,,             N 93For !
 PAR  L(M5SI3_D88,FE,MN:SI:VA),,        +24568;,,                     N 93For !
 PAR  G(MN3SI,FE,MN:SI),,               -16552;,,                     N 93For !
$ ------------------------------------------------------------------------------
$ Fe-Mn-Ti
$
 PAR  G(SIGMA_D8B,FE:TI:MN),,           +10*GFCCFE+4*GBCCTI
             +16*GBCCMN;,,                                            N Lin !
 PAR  G(SIGMA_D8B,MN:TI:FE),,           +10*GFCCMN+4*GBCCTI
             +16*GHSERFE;,,                                           N Lin !
$ ------------------------------------------------------------------------------
$ Fe-Mn-V
$
$ W. Huang, Calphad, 15, 195-208(1991).
$
$ Checked against paper.
$
$ Old sigma parameters kept for SIGMA_D8B. These give very similar results
$ in the ternary.
$
 PAR  G(SIGMA_D8B,FE:V:MN),,            +10*GFCCFE+4*GHSERVV
             +16*GBCCMN-200000;,,                                     N 91Hua3 !
 PAR  G(SIGMA_D8B,MN:V:FE),,            +10*GFCCMN+4*GHSERVV
             +16*GHSERFE-150000;,,                                    N 91Hua3 !
 PAR  L(SIGMA_D8B,FE:V:MN,V;0),,        -100000;,,                    N 91Hua3 !
 PAR  L(SIGMA_D8B,MN:V:FE,V;0),,        -300000;,,                    N 91Hua3 !
$ ------------------------------------------------------------------------------
$ Fe-Nb-C
$
$ A.V. Khvan, B. Hallstedt, Calphad, 40, 10-15(2013).
$
$ See also 12Khv2.
$
$ Checked against paper.
$
$ NbC solubilities in fcc are very similar to 90Hua and somewhat lower than
$ 01Lee.
$
 PAR  L(FCC_A1,FE,NB:C;0),,             -67500+29*T;,,                N 05Can !
 PAR  L(FCC_A1,FE,NB:C,VA;0),,          -40000;,,                     N 05Can !
$
 PAR  L(A1_FCC,FE,NB:C;0),,             -67500+29*T;,,                N 05Can !
 PAR  L(A1_FCC,FE,NB:C,VA;0),,          -40000;,,                     N 05Can !
$ ------------------------------------------------------------------------------
$ Fe-Nb-N
$
$ A.V. Khvan, B. Hallstedt, Calphad, 40, 10-15(2013).
$
$ Same as 01Lee, but with changed Fe-N, Fe-Nb and Nb-N.
$
$ Checked against paper.
$
 PAR  L(LIQUID,FE,N,NB;0),,             -160000;,,                    N 01Lee !
$ ------------------------------------------------------------------------------
$ Fe-Nb-Ni
$
$ See M. Mathon, Calphad 2009.
$
 PAR  G(SIGMA_D8B,FE:NB:NI),,           +10*GFCCFE+4*GHSERNB
             +16*GBCCNI;,,                                            N Lin !
 PAR  G(SIGMA_D8B,NI:NB:FE),,           +10*GHSERNI+4*GHSERNB
             +16*GHSERFE;,,                                           N Lin !
$ ------------------------------------------------------------------------------
$ Fe-Nb-Si
$
$ A. Jacob, unpublished, 2016.
$
$ Checked against the dataset from A. Jacob and FeNbSi-16Jac-orig.tdb.
$
$ This is a preliminary description of the system, based on the description
$ presented in the PhD Thesis of A. Jacob.
$
$ The parameters for Nb-Si are claimed to be from 09Gen, but the parameters
$ used by 16Jac are different. Their origin is unclear. Here the published
$ parameters from 09Gen are used.
$
$ Ternary phases and C14 are possibly too stable at high temperature.
$
$ Very similar to the original dataset at 1273 and 1473 K. At 1273 the
$ equilibrium Nb5Si3_D8L + FeNbSi shifts to C14 + FeNb2Si2. At 1473 the
$ equilibrium Fe4Nb4Si7 + FeNb2Si2 shifts to NbSi2 + Fe3Nb4Si5.
$ At 2073 K the extension of the liquid in the Si-rich part and the bcc phase
$ in the Nb-rich part are different, but otherwise differences are very small.
$
 PAR  L(C14_LAVES,FE,SI:NB;0),,         -490000;,,                    N 16Jac2 !
$
 PAR  G(MU_D85,FE:NB:FE:SI),,           +3*GHSERFE+4*GHSERNB
             +6*GHSERSI-423669;,,                                     N 16Jac2 !
 PAR  G(MU_D85,FE:NB:NB:SI),,           +GHSERFE+6*GHSERNB
             +6*GHSERSI-563997;,,                                     N 16Jac2 !
 PAR  G(MU_D85,FE:NB:SI:FE),,           +7*GHSERFE+4*GHSERNB
             +2*GHSERSI-269490;,,                                     N 16Jac2 !
 PAR  G(MU_D85,FE:NB:SI:NB),,           +GHSERFE+10*GHSERNB
             +2*GHSERSI+104260;,,                                     N 16Jac2 !
 PAR  G(MU_D85,FE:NB:SI:SI),,           +GHSERFE+4*GHSERNB
             +8*GHSERSI-324870;,,                                     N 16Jac2 !
 PAR  G(MU_D85,NB:NB:FE:SI),,           +2*GHSERFE+5*GHSERNB
             +6*GHSERSI-257275;,,                                     N 16Jac2 !
 PAR  G(MU_D85,NB:NB:SI:FE),,           +6*GHSERFE+5*GHSERNB
             +2*GHSERSI-184730;,,                                     N 16Jac2 !
 PAR  G(MU_D85,SI:NB:FE:FE),,           +8*GHSERFE+4*GHSERNB
             +GHSERSI-211120;,,                                       N 16Jac2 !
 PAR  G(MU_D85,SI:NB:FE:NB),,           +2*GHSERFE+10*GHSERNB
             +GHSERSI+272997;,,                                       N 16Jac2 !
 PAR  G(MU_D85,SI:NB:FE:SI),,           +2*GHSERFE+4*GHSERNB
             +7*GHSERSI-101010;,,                                     N 16Jac2 !
 PAR  G(MU_D85,SI:NB:NB:FE),,           +6*GHSERFE+6*GHSERNB
             +GHSERSI-327728;,,                                       N 16Jac2 !
 PAR  G(MU_D85,SI:NB:SI:FE),,           +6*GHSERFE+4*GHSERNB
             +3*GHSERSI-489060;,,                                     N 16Jac2 !
 PAR  L(MU_D85,FE:NB:NB:FE,SI;0),,      -900000;,,                    N 16Jac2 !
 PAR  L(MU_D85,FE:NB:NB:NB,SI;0),,      -1000000;,,                   N 16Jac2 !
$
 PAR  G(FENBSI2,FE:NB:SI),,             +GHSERFE+2*GHSERSI+GHSERNB
             -232160+7*T;,,                                           N 16Jac2 !
 PAR  G(FE4NB4SI7,FE:NB:SI),,           +4*GHSERFE+4*GHSERSI+7*GHSERNB
             -896000+80*T;,,                                          N 16Jac2 !
 PAR  G(FENBSI1,FE:NB:SI),,             +GHSERFE+GHSERSI+GHSERNB
             -173680-6*T;,,                                           N 16Jac2 !
 PAR  G(FENB2SI2,FE:NB:SI),,            +GHSERFE+2*GHSERSI+2*GHSERNB
             -327000;,,                                               N 16Jac2 !
 PAR  G(FE3NB4SI5,FE:NB:SI),,           +3*GHSERFE+5*GHSERSI+4*GHSERNB
             -741000;,,                                               N 16Jac2 !
 PAR  G(FENB4SI,FE:NB:SI),,             +GHSERFE+GHSERSI+4*GHSERNB
             -174020-45*T;,,                                          N 16Jac2 !
$
$ Metastable
$
 PAR  G(SIGMA_D8B,FE:NB:SI),,           +10*GFCCFE+4*GHSERNB
             +16*GBCCSI;,,                                            N Lin !
$ ------------------------------------------------------------------------------
$ Fe-Nb-Ti
$
$ B. Hallstedt, unpublished, 2017.
$
$ The experimental data from H. Xu et al. (J. Alloys Compd., 396, 151-55(2005))
$ are roughly reproduced without introducing too many parameters.
$ The exp. data from C.P. Wang et al. 2011 are considered unreliable, but are
$ also roughly reproduced.
$
$ The liquid is clearly more stable than in the assessment by 11Wan and the
$ bcc field on the Nb-Ti side is wider.
$
 PAR  G(MU_D85,FE:NB:TI:FE),,           +7*GFCCFE+4*GHSERNB
             +2*GBCCTI-200000;,,                                     N 17Hal17 !
 PAR  G(MU_D85,FE:NB:TI:NB),,           +GFCCFE+4*GHSERNB
             +2*GBCCTI+6*GFCCNB;,,                                    N Lin !
 PAR  G(MU_D85,FE:TI:FE:NB),,           +GFCCFE+4*GHSERTI
             +2*GHSERFE+6*GFCCNB;,,                                   N Lin !
 PAR  G(MU_D85,FE:TI:NB:FE),,           +7*GFCCFE+4*GHSERTI
             +2*GHSERNB-200000;,,                                    N 17Hal17 !
 PAR  G(MU_D85,FE:TI:NB:NB),,           +GFCCFE+4*GHSERTI
             +2*GHSERNB+6*GFCCNB;,,                                   N Lin !
 PAR  G(MU_D85,FE:TI:TI:NB),,           +GFCCFE+6*GHSERTI+6*GFCCNB;,, N Lin !
 PAR  G(MU_D85,NB:NB:TI:FE),,           +GFCCNB+4*GHSERNB
             +2*GHSERTI+6*GFCCFE;,,                                   N Lin !
 PAR  G(MU_D85,NB:TI:FE:FE),,           +GFCCNB+4*GHSERTI
             +2*GHSERFE+6*GFCCFE;,,                                   N Lin !
 PAR  G(MU_D85,NB:TI:FE:NB),,           +7*GFCCNB+4*GHSERTI
             +2*GHSERFE;,,                                            N Lin !
 PAR  G(MU_D85,NB:TI:NB:FE),,           +GFCCNB+4*GHSERTI
             +2*GHSERNB+6*GFCCFE;,,                                   N Lin !
 PAR  G(MU_D85,NB:TI:TI:FE),,           +GFCCNB+6*GHSERTI+6*GFCCFE;,, N Lin !
$
$ Metastable
$
 PAR  G(SIGMA_D8B,FE:NB:TI),,           +10*GFCCFE+4*GHSERNB
             +16*GBCCTI;,,                                            N Lin !
 PAR  G(SIGMA_D8B,FE:TI:NB),,           +10*GFCCFE+4*GBCCTI
             +16*GHSERNB;,,                                           N Lin !
 PAR  G(SIGMA_D8B,NB:TI:FE),,           +10*GFCCNB+4*GBCCTI
             +16*GHSERFE;,,                                           N Lin ! 
$ ------------------------------------------------------------------------------
$ Fe-Nb-V
$
$ A.V. Khvan, K. Chang, B. Hallstedt, Calphad, 43, 143-48(2013).
$
$ Using Fe-Nb with modified MU_D85 from 16Jac1.
$
$ Checked against paper.
$
$ The ternary MU_D85 parameters were modified to match the change in Fe-Nb.
$ The Laves phase field is somewhat wider and the Laves+mu+bcc three-phase
$ triangle is more narrow.
$
 PAR  L(BCC_A2,FE,NB,V:VA;0),,          +74752;,,                     N 13Khv2 !
 PAR  L(A2_BCC,FE,NB,V:VA;0),,          +74752;,,                     N 13Khv2 !
$
 PAR  L(C14_LAVES,FE,V:NB;0),,          -48522;,,                     N 13Khv2 !
$
 PAR  G(MU_D85,FE:NB:FE:V),,            +3*GHSERFE+4*GHSERNB+6*GHSERVV
             +47813;,,                                                N 13Khv2 !
 PAR  G(MU_D85,FE:NB:NB:V),,            +GHSERFE+6*GHSERNB+6*GHSERVV
             +25031-67.91*T;,,                                       N 17Hal19 !
 PAR  G(MU_D85,FE:NB:V:FE),,            +7*GHSERFE+4*GHSERNB+2*GHSERVV
             -178727;,,                                               N 13Khv2 !
 PAR  G(MU_D85,FE:NB:V:NB),,            +GHSERFE+10*GHSERNB+2*GHSERVV
             +485717;,,                                               N 13Khv2 !
 PAR  G(MU_D85,FE:NB:V:V),,             +GHSERFE+4*GHSERNB+8*GHSERVV
             -2242;,,                                                 N 13Khv2 !
 PAR  G(MU_D85,NB:NB:FE:V),,            +2*GHSERFE+5*GHSERNB+6*GHSERVV
             +193815;,,                                               N 13Khv2 !
 PAR  G(MU_D85,NB:NB:V:FE),,            +6*GHSERFE+5*GHSERNB+2*GHSERVV
             -96693;,,                                                N 13Khv2 !
 PAR  G(MU_D85,V:NB:FE:FE),,            +8*GHSERFE+4*GHSERNB+GHSERVV
             -101302;,,                                               N 13Khv2 !
 PAR  G(MU_D85,V:NB:FE:NB),,            +2*GHSERFE+10*GHSERNB+GHSERVV
             +476515;,,                                               N 13Khv2 !
 PAR  G(MU_D85,V:NB:FE:V),,             +2*GHSERFE+4*GHSERNB+7*GHSERVV
             +106683;,,                                               N 13Khv2 !
 PAR  G(MU_D85,V:NB:NB:FE),,            +6*GHSERFE+6*GHSERNB+GHSERVV
             -152878;,,                                               N 13Khv2 !
 PAR  G(MU_D85,V:NB:V:FE),,             +6*GHSERFE+4*GHSERNB+3*GHSERVV
             -185453;,,                                               N 13Khv2 !
 PAR  L(MU_D85,FE:NB:NB:FE,V;0),,       -55000;,,                    N 17Hal19 !
$
 PAR  G(SIGMA_D8B,FE:NB:V),,            +10*GHSERFE+4*GHSERNB
             +16*GHSERVV-368205;,,                                    N 13Khv2 !
 PAR  G(SIGMA_D8B,FE:V:NB),,            +10*GHSERFE+4*GHSERVV
             +16*GHSERNB+463349;,,                                    N 13Khv2 !
 PAR  G(SIGMA_D8B,NB:V:FE),,            +10*GFCCNB+4*GHSERVV
             +16*GHSERFE;,,                                           N 13Khv2 !
 PAR  G(SIGMA_D8B,V:NB:FE),,            +10*GHSERVV+4*GHSERNB
             +16*GHSERFE+81731;,,                                     N 13Khv2 !
$ ------------------------------------------------------------------------------
$ Fe-Ni-C
$
$ A. Gabriel, P. Gustafson, I. Ansara, Calphad, 11, 203-18(1987).
$
$ Checked against paper. Wrong sign for L(BCC_A2,FE,NI:C;0) in paper.
$
$ The hcp interaction should probably not be the same as the fcc interaction.
$
$ New cementite in Fe-C from 10Hal.
$ Fe-Ni liquid modified by 93Lee1 and fcc ordering added by 03Dup.
$ Ni-C modified by 06Hal2.
$
 PAR  L(LIQUID,C,FE,NI;0),,             +122200-58.8*T;,,             N 87Gab !
 PAR  L(LIQUID,C,FE,NI;1),,             +92200-58.8*T;,,              N 87Gab !
 PAR  L(LIQUID,C,FE,NI;2),,             +152200-58.8*T;,,             N 87Gab !
$
 PAR  L(FCC_A1,FE,NI:C;0),,             +49074-7.32*T;,,              N 87Gab !
 PAR  L(FCC_A1,FE,NI:C;1),,             -25800;,,                     N 87Gab !
$
 PAR  L(A1_FCC,FE,NI:C;0),,             +49074-7.32*T;,,              N 87Gab !
 PAR  L(A1_FCC,FE,NI:C;1),,             -25800;,,                     N 87Gab !
$
 PAR  L(BCC_A2,FE,NI:C;0),,             -956.63-1.28726*T;,,          N 87Gab !
 PAR  L(BCC_A2,FE,NI:C;1),,             +1789.03-1.92912*T;,,         N 87Gab !
$
 PAR  L(A2_BCC,FE,NI:C;0),,             -956.63-1.28726*T;,,          N 87Gab !
 PAR  L(A2_BCC,FE,NI:C;1),,             +1789.03-1.92912*T;,,         N 87Gab !
$
 PAR  L(CEMENTITE_D011,FE,NI:C;0),,     +29400;,,                     N 87Gab !
$
$ Metastable
$
$PAR  L(HCP_A3,FE,NI:C;0),,             +49074-7.32*T;,,              N Same !
$PAR  L(HCP_A3,FE,NI:C;1),,             -25800;,,                     N Same !
$
 PAR  G(M23C6_D84,FE:NI:C),,            +0.869565*GFE23C6
             +0.130435*GNI23C6;,,                                     N 91Lee !
 PAR  G(M23C6_D84,NI:FE:C),,            +0.869565*GNI23C6
             +0.130435*GFE23C6;,,                                     N 91Lee !
 PAR  L(M23C6_D84,FE,NI:FE:C;0),,       +196000;,,                    N 91Lee !
 PAR  L(M23C6_D84,FE,NI:NI:C;0),,       +196000;,,                    N 91Lee !
$
 PAR  L(M7C3_D101,FE,NI:C;0),,          +68600;,,                     N 91Lee !
$ ------------------------------------------------------------------------------
$ Fe-Ni-N
$
$ K. Frisk, Z. Metallkd., 82, 59-66(1991).
$
$ Checked against paper.
$
$ Using Fe-N from 93Du instead of 91Fri.
$
$ The fcc+Fe4N+hcp equilibrium is located at lower Ni content at 773K, but this
$ is at high P(N2) and there are no exp. data.
$
 PAR  L(FCC_A1,FE,NI:N;0),,             -22710+5.19*T;,,              N 91Fri2 !
 PAR  L(FCC_A1,FE,NI:N;1),,             +3334;,,                      N 91Fri2 !
$
 PAR  L(A1_FCC,FE,NI:N;0),,             -22710+5.19*T;,,              N 91Fri2 !
 PAR  L(A1_FCC,FE,NI:N;1),,             +3334;,,                      N 91Fri2 !
$ ------------------------------------------------------------------------------
$ Fe-Ni-Si
$
$ B. Hallstedt, unpublished, 2008.
$
$ Reoptimised against fcc, bcc and liquid data.
$
$ The fcc+bcc+Liq equilibrium at 1373 K is at higher Ni content and a bit
$ rotated compared to 99Mie.
$
$ This evaluation only contains the liquid, fcc and bcc interactions. Fcc and
$ bcc ordering and ternary solubilities in the silicides and possible
$ ternary silicides remains to be done.
$
$ The extension of the Ni3Si (FCC_4SL) phase field seems reasonable.
$
$ FE2SI and NI2SI_THETA might have the same structure.
$
 PAR  L(LIQUID,FE,NI,SI;0),,            -101000;,,                    N 08Hal1 !
 PAR  L(LIQUID,FE,NI,SI;1),,            +31000;,,                     N 08Hal1 !
 PAR  L(LIQUID,FE,NI,SI;2),,            +ZERO;,,                      N 08Hal1 !
$
