Repository: sundmanbo/XMLTDB

# TDB-XMLT
Development of format for Calphad databases

This is the repository for the development of an XML type database format of Calphad databases

The Calphad databases contain thermodynamic model parameters for assessed systems such as Fe-C, Ni-Al etc normally published in scientific papers.  These assessments are fitted to experimental and theoretical data and use models to describe the dependence on T, P and constitution of the phases.  Currently various dialects of the TDB format is used for most such databases and this include bibliographic references to the assessments.

File: software/examples/hmns-03-ord.TDB (part 9 of 9)
$
 PAR  L(FCC_A1,FE,NI,SI:VA;0),,         -112000-22*T;,,               N 08Hal1 !
 PAR  L(FCC_A1,FE,NI,SI:VA;1),,         -15000-22*T;,,                N 08Hal1 !
 PAR  L(FCC_A1,FE,NI,SI:VA;2),,         -22*T;,,                      N 08Hal1 !
$
 PAR  L(A1_FCC,FE,NI,SI:VA;0),,         -112000-22*T;,,               N 08Hal1 !
 PAR  L(A1_FCC,FE,NI,SI:VA;1),,         -15000-22*T;,,                N 08Hal1 !
 PAR  L(A1_FCC,FE,NI,SI:VA;2),,         -22*T;,,                      N 08Hal1 !
$
 PAR  L(BCC_A2,FE,NI,SI:VA;0),,         -158000;,,                    N 08Hal1 !
 PAR  L(BCC_A2,FE,NI,SI:VA;1),,         -72000;,,                     N 08Hal1 !
 PAR  L(BCC_A2,FE,NI,SI:VA;2),,         +ZERO;,,                      N 08Hal1 !
$
 PAR  L(A2_BCC,FE,NI,SI:VA;0),,         -158000;,,                    N 08Hal1 !
 PAR  L(A2_BCC,FE,NI,SI:VA;1),,         -72000;,,                     N 08Hal1 !
 PAR  L(A2_BCC,FE,NI,SI:VA;2),,         +ZERO;,,                      N 08Hal1 !
$ ------------------------------------------------------------------------------
$ Fe-Ni-Ti
$
$ See De Keyzer, Calphad 2009.
$
 PAR  G(SIGMA_D8B,FE:TI:NI),,           +10*GFCCFE+4*GBCCTI
             +16*GBCCNI;,,                                            N Lin !
 PAR  G(SIGMA_D8B,NI:TI:FE),,           +10*GHSERNI+4*GBCCTI
             +16*GHSERFE;,,                                           N Lin !
$ ------------------------------------------------------------------------------
$ Fe-Ni-V
$
$ See C.C. Zhao, Calphad 2014.
$
 PAR  G(SIGMA_D8B,FE:V:NI),,            +10*GFCCFE+4*GHSERVV
             +16*GBCCNI;,,                                            N Lin !
 PAR  G(SIGMA_D8B,NI:V:FE),,            +10*GHSERNI+4*GHSERVV
             +16*GHSERFE;,,                                           N Lin !
$ ------------------------------------------------------------------------------
$ Fe-Si-C
$
$ J. Miettinen, Calphad 22, 231-56(1998).
$
 PAR  L(LIQUID,C,FE,SI;0),,             +400000;,,                    N 98Mie !
 PAR  L(LIQUID,C,FE,SI;1),,             -55000;,,                     N 98Mie !
 PAR  L(LIQUID,C,FE,SI;2),,             +450000;,,                    N 98Mie !
$
 PAR  L(FCC_A1,FE,SI:C;0),,             +226100-34.25*T;,,            N 98Mie !
 PAR  L(FCC_A1,FE,SI:C;1),,             -202400;,,                    N 98Mie !
$
 PAR  L(A1_FCC,FE,SI:C;0),,             +226100-34.25*T;,,            N 98Mie !
 PAR  L(A1_FCC,FE,SI:C;1),,             -202400;,,                    N 98Mie !
$
 PAR  L(BCC_A2,FE,SI:C;0),,             +1000000-100*T;,,             N 98Mie !
 PAR  L(BCC_A2,FE,SI:C;1),,             -900000;,,                    N 98Mie !
$
 PAR  L(A2_BCC,FE,SI:C;0),,             +1000000-100*T;,,             N 98Mie !
 PAR  L(A2_BCC,FE,SI:C;1),,             -900000;,,                    N 98Mie !
$
 PAR  G(FE8SI2C,FE:SI:C),,              +8*GHSERFE+2*GHSERSI+GHSERCC
             -231047+5.566*T;,,                                       N 91Lac !
$ ------------------------------------------------------------------------------
$ Fe-Si-N
$ ------------------------------------------------------------------------------
$ Fe-Si-Ti
$
 PAR  G(SIGMA_D8B,FE:TI:SI),,           +10*GFCCFE+4*GBCCTI
             +16*GBCCSI;,,                                            N Lin !
$ ------------------------------------------------------------------------------
$ Fe-Si-V
$
$ See T. Kozakai, isiji 1994.
$
 PAR  G(SIGMA_D8B,FE:V:SI),,            +10*GFCCFE+4*GHSERVV
             +16*GBCCSI;,,                                            N Lin !
$ ------------------------------------------------------------------------------
$ Fe-Ti-C
$
$ L.F.S. Dumitrescu, M. Hillert, ISIJ Int., 39, 84-90(1999).
$
$ Using Fe-Ti from 12Bo instead of 98Dum.
$
$ Checked against paper.
$
$ Isothermal sections are ok. The Fe-TiC vertical section in the paper is
$ incorrect (fcc#1 is missing). The liquidus is ok though.
$
$ The TiC solubility in fcc-Fe is lower than 99Dum (orig) and even slightly
$ lower than with 01Lee (orig).
$
$ The liquid interaction was adjusted to match data on the TiC liquidus.
$
$PAR  L(LIQUID,C,FE,TI;0),,             -123670;,,                    N 99Dum2 !
 PAR  L(LIQUID,C,FE,TI;0),,             -146600;,,                    N 17Hal3 !
$
 PAR  L(FCC_A1,FE,TI:C,VA;0),,          +ZERO;,,                      N 99Dum2 !
 PAR  L(FCC_A1,FE,TI:C,VA;1),,          +258879;,,                    N 99Dum2 !
 PAR  L(FCC_A1,FE,TI:C,VA;2),,          -258879;,,                    N 99Dum2 !
$
 PAR  L(A1_FCC,FE,TI:C,VA;0),,          +ZERO;,,                      N 99Dum2 !
 PAR  L(A1_FCC,FE,TI:C,VA;1),,          +258879;,,                    N 99Dum2 !
 PAR  L(A1_FCC,FE,TI:C,VA;2),,          -258879;,,                    N 99Dum2 !
$ ------------------------------------------------------------------------------
$ Fe-Ti-N
$
$ B.-J. Lee, Metall. Mater. Trans. A, 32A, 2423-39(2001).
$
$ Using Fe-Ti from 12Bo instead of 98Dum and Fe-N from 93Du instead of 91Fri.
$
$ Checked against paper.
$
$ The TiN solubility in fcc-Fe is somewhat lower than the original 01Lee.
$
$ The TiN solubility in fcc-Fe in TCFE8 is the same as in 99Dum and
$ 01Lee (orig).
$
$ Ternary liquid interaction removed. It has a very small influence in the
$ Fe corner, but causes a large N-solubility in the Fe-Ti liquid. This
$ does not seem probable.
$
$PAR  L(LIQUID,FE,N,TI;0),,             -300000;,,                    N 01Lee !
$ ------------------------------------------------------------------------------
$ Fe-Ti-V
$
$ See C. Guo, Calphad 2012.
$
 PAR  G(SIGMA_D8B,FE:TI:V),,            +10*GFCCFE+4*GBCCTI
             +16*GHSERVV;,,                                           N Lin !
 PAR  G(SIGMA_D8B,FE:V:TI),,            +10*GFCCFE+4*GHSERVV
             +16*GBCCTI;,,                                            N Lin !
 PAR  G(SIGMA_D8B,V:TI:FE),,            +10*GFCCVV+4*GBCCTI
             +16*GHSERFE;,,                                           N Lin !
$ ------------------------------------------------------------------------------
$ Fe-V-C
$
$ W. Huang, Z. Metallkd., 82, 391-401(1991).
$
$ Checked against paper.
$
$ In the original assessment V3C2 is modelled without Fe solubility.
$ Cementite (V3C) was modified in 91Fer2 and used in 91Hua4.
$
 PAR  L(LIQUID,C,FE,V;0),,              -60000;,,                     N 91Hua2 !
 PAR  L(LIQUID,C,FE,V;1),,              -60000;,,                     N 91Hua2 !
 PAR  L(LIQUID,C,FE,V;2),,              +100000;,,                    N 91Hua2 !
$
 PAR  L(FCC_A1,FE,V:C;0),,              -7645.5-2.069*T;,,            N 91Hua2 !
 PAR  L(FCC_A1,FE,V:C;1),,              -7645.5-2.069*T;,,            N 91Hua2 !
 PAR  L(FCC_A1,FE,V:C,VA;0),,           -40000;,,                     N 91Hua2 !
$
 PAR  L(A1_FCC,FE,V:C;0),,              -7645.5-2.069*T;,,            N 91Hua2 !
 PAR  L(A1_FCC,FE,V:C;1),,              -7645.5-2.069*T;,,            N 91Hua2 !
 PAR  L(A1_FCC,FE,V:C,VA;0),,           -40000;,,                     N 91Hua2 !
$
 PAR  L(BCC_A2,FE,V:C;0),,              -23674+0.465*T;,,             N 91Hua2 !
 PAR  L(BCC_A2,FE,V:C;1),,              +8283;,,                      N 91Hua2 !
$
 PAR  L(A2_BCC,FE,V:C;0),,              -23674+0.465*T;,,             N 91Hua2 !
 PAR  L(A2_BCC,FE,V:C;1),,              +8283;,,                      N 91Hua2 !
$
 PAR  L(HCP_A3,FE,V:C;0),,              -15291-4.138*T;,,             N 91Hua2 !
$
$PAR  L(CEMENTITE_D011,FE,V:C;0),,      -45657-12.414*T;,,            N 91Hua2 !
 PAR  L(CEMENTITE_D011,FE,V:C;0),,      -45873-12.414*T;,,            N 91Hua4 !
$
$ Metastable
$
 PAR  G(M23C6_D84,FE:V:C),,             +0.869565*GFE23C6
             +0.130435*GV23C6;,,                                      N 91Hua4 !
 PAR  G(M23C6_D84,V:FE:C),,             +0.869565*GV23C6
             +0.130435*GFE23C6;,,                                     N 91Hua4 !
$ ------------------------------------------------------------------------------
$ Fe-V-N
$
$ H. Ohtani, M. Hillert, Calphad, 15, 25-39(1991).
$
$ Checked against paper.
$
$ Using Fe-N from 93Du instead of 91Fri.
$
$ No visible difference except Fe-solubility in VN at very high temperature,
$ which is now lower.
$
 PAR  L(LIQUID,FE,N,V;0),,              -228000;,,                    N 91Oht2 !
 PAR  L(LIQUID,FE,N,V;1),,              +3600000;,,                   N 91Oht2 !
 PAR  L(LIQUID,FE,N,V;2),,              +104000;,,                    N 91Oht2 !
$
 PAR  L(FCC_A1,FE,V:N;0),,              -60000;,,                     N 91Oht2 !
 PAR  L(FCC_A1,FE,V:N,VA;0),,           -120000;,,                    N 91Oht2 !
$
 PAR  L(A1_FCC,FE,V:N;0),,              -60000;,,                     N 91Oht2 !
 PAR  L(A1_FCC,FE,V:N,VA;0),,           -120000;,,                    N 91Oht2 !
$ ------------------------------------------------------------------------------
$ Mn-C-N
$ ------------------------------------------------------------------------------
$ Mn-Nb-C
$
$ A.V. Khvan, B. Hallstedt, K. Chang, Calphad, 39, 54-61(2012).
$
$ Checked against paper.
$
 PAR  G(M23C6_D84,MN:NB:C),,            +0.8695652*GMN23C6
             +3*GHSERNB+0.7826087*GHSERCC-130000;,,                   N 12Khv1 !
$PAR  G(M23C6_D84,NB:MN:C),,            +UN_ASS;,,                    N !
$ ------------------------------------------------------------------------------
$ Mn-Nb-N
$
$ A.V. Khvan, B. Hallstedt, Calphad, 40, 10-15(2013).
$
$ No parameters for this system. Checked against paper.
$
$ ------------------------------------------------------------------------------
$ Mn-Nb-Ni
$
 PAR  G(SIGMA_D8B,MN:NB:NI),,           +10*GFCCMN+4*GHSERNB
             +16*GBCCNI;,,                                            N Lin !
 PAR  G(SIGMA_D8B,NI:NB:MN),,           +10*GHSERNI+4*GHSERNB
             +16*GBCCMN;,,                                            N Lin !
$ ------------------------------------------------------------------------------
$ Mn-Nb-Si
$ ------------------------------------------------------------------------------
$ Mn-Nb-Ti
$
 PAR  G(SIGMA_D8B,MN:NB:TI),,           +10*GFCCMN+4*GHSERNB
             +16*GBCCTI;,,                                            N Lin !
 PAR  G(SIGMA_D8B,MN:TI:NB),,           +10*GFCCMN+4*GBCCTI
             +16*GHSERNB;,,                                           N Lin !
 PAR  G(SIGMA_D8B,NB:TI:MN),,           +10*GFCCNB+4*GBCCTI
             +16*GBCCMN;,,                                            N Lin ! 
$ ------------------------------------------------------------------------------
$ Mn-Nb-V
$
 PAR  G(SIGMA_D8B,MN:NB:V),,            +10*GFCCMN+4*GHSERNB
             +16*GHSERVV;,,                                           N Lin !
 PAR  G(SIGMA_D8B,MN:V:NB),,            +10*GFCCMN+4*GHSERVV
             +16*GHSERNB;,,                                           N Lin !
 PAR  G(SIGMA_D8B,NB:V:MN),,            +10*GFCCNB+4*GHSERVV
             +16*GBCCMN;,,                                            N Lin !
 PAR  G(SIGMA_D8B,V:NB:MN),,            +10*GFCCVV+4*GHSERNB
             +16*GBCCMN;,,                                            N Lin !
$ ------------------------------------------------------------------------------
$ Mn-Ni-C
$ ------------------------------------------------------------------------------
$ Mn-Ni-N
$ ------------------------------------------------------------------------------
$ Mn-Ni-Si
$
$ See B. Hu, Calphad 2011 (modified in jmms 2015).
$
$ ------------------------------------------------------------------------------
$ Mn-Ni-Ti
$
 PAR  G(SIGMA_D8B,MN:TI:NI),,           +10*GFCCMN+4*GBCCTI
             +16*GBCCNI;,,                                            N Lin !
 PAR  G(SIGMA_D8B,NI:TI:MN),,           +10*GHSERNI+4*GBCCTI
             +16*GBCCMN;,,                                            N Lin !
$ ------------------------------------------------------------------------------
$ Mn-Ni-V
$
 PAR  G(SIGMA_D8B,MN:V:NI),,            +10*GFCCMN+4*GHSERVV
             +16*GBCCNI;,,                                            N Lin !
 PAR  G(SIGMA_D8B,NI:V:MN),,            +10*GHSERNI+4*GHSERVV
             +16*GBCCMN;,,                                            N Lin !
$ ------------------------------------------------------------------------------
$ Mn-Si-C
$
$ See W. Zheng, J. Iron Steel Res. 2017 (also M.-K. Paek, Calphad 2014; MQM).
$
$ ------------------------------------------------------------------------------
$ Mn-Si-N
$ ------------------------------------------------------------------------------
$ Mn-Si-Ti
$
 PAR  G(SIGMA_D8B,MN:TI:SI),,           +10*GFCCMN+4*GBCCTI
             +16*GBCCSI;,,                                            N Lin !
$ ------------------------------------------------------------------------------
$ Mn-Si-V
$
 PAR  G(SIGMA_D8B,MN:V:SI),,            +10*GFCCMN+4*GHSERVV
             +16*GBCCSI;,,                                            N Lin !
$ ------------------------------------------------------------------------------
$ Mn-Ti-C
$ ------------------------------------------------------------------------------
$ Mn-Ti-N
$ ------------------------------------------------------------------------------
$ Mn-Ti-V
$
 PAR  G(SIGMA_D8B,MN:TI:V),,            +10*GFCCMN+4*GBCCTI
             +16*GHSERVV;,,                                           N Lin !
 PAR  G(SIGMA_D8B,MN:V:TI),,            +10*GFCCMN+4*GHSERVV
             +16*GBCCTI;,,                                            N Lin !
 PAR  G(SIGMA_D8B,V:TI:MN),,            +10*GFCCVV+4*GBCCTI
             +16*GBCCMN;,,                                            N Lin !
$ ------------------------------------------------------------------------------
$ Mn-V-C
$
$ A. Fernandez Guillermet, W. Huang, Int. J. Thermophys., 12, 1077-1102(1991).
$
$ Checked against paper.
$
$ Using Mn-C from 10Dju instead of 90Hua.
$
$ The Mn solubility in VC is slightly higher and the Mn solubility in V3C2 is
$ slightly lower than in the original 91Fer dataset. Liquidus temperatures
$ are somewhat lower (at least in the Mn-rich corner). There are no
$ experimental to support one or the other.
$
 PAR  L(BCC_A2,MN,V:C;0),,              -10000;,,                     N 91Fer2 !
 PAR  L(A2_BCC,MN,V:C;0),,              -10000;,,                     N 91Fer2 !
 PAR  L(CBCC_A12,MN,V:C;0),,            -22225.2;,,                   N 91Hua4 !
 PAR  L(CUB_A13,MN,V:C;0),,             -17724;,,                     N 91Hua4 !
$
 PAR  G(M23C6_D84,MN:V:C),,             +0.869565*GMN23C6
             +0.130435*GV23C6;,,                                      N 91Fer2 !
 PAR  G(M23C6_D84,V:MN:C),,             +0.869565*GV23C6
             +0.130435*GMN23C6;,,                                     N 91Fer2 !
$ ------------------------------------------------------------------------------
$ Mn-V-N
$ ------------------------------------------------------------------------------
$ Nb-C-N
$
$ A.V. Khvan, B. Hallstedt, Calphad, 40, 10-15(2013).
$
$ Same as Lee 2001, but with a modified Nb-N.
$
$ Checked against paper.
$
$ This assessement shows better agreement with N2 pressure data than Nb-C-N
$ from W. Huang 1997.
$
 PAR  L(FCC_A1,NB:C,N;0),,              +12.5922*T;,,                 N 01Lee !
 PAR  L(FCC_A1,NB:C,N,VA;0),,           +ZERO;,,                      N 01Lee !
 PAR  L(FCC_A1,NB:C,N,VA;1),,           +ZERO;,,                      N 01Lee !
 PAR  L(FCC_A1,NB:C,N,VA;2),,           -312985;,,                    N 01Lee !
$
 PAR  L(A1_FCC,NB:C,N;0),,              +12.5922*T;,,                 N 01Lee !
 PAR  L(A1_FCC,NB:C,N,VA;0),,           +ZERO;,,                      N 01Lee !
 PAR  L(A1_FCC,NB:C,N,VA;1),,           +ZERO;,,                      N 01Lee !
 PAR  L(A1_FCC,NB:C,N,VA;2),,           -312985;,,                    N 01Lee !
$
 PAR  L(HCP_A3,NB:C,N;0),,              -15000;,,                     N 01Lee !
 PAR  L(HCP_A3,NB:C,N,VA;0),,           -30000;,,                     N 01Lee !
$ ------------------------------------------------------------------------------
$ Nb-Ni-C
$ ------------------------------------------------------------------------------
$ Nb-Ni-N
$ ------------------------------------------------------------------------------
$ Nb-Ni-Si
$
$ See V.O. dos Santos, Calphad 2015.
$
 PAR  G(SIGMA_D8B,NI:NB:SI),,           +10*GHSERNI+4*GHSERNB
             +16*GBCCSI;,,                                            N Lin !
$ ------------------------------------------------------------------------------
$ Nb-Ni-Ti
$
$ See K. Santhy, Calphad 2015 (also S. Matsumoto, mtj 2005).
$
 PAR  G(SIGMA_D8B,NB:TI:NI),,           +10*GFCCNB+4*GBCCTI
             +16*GBCCNI;,,                                            N Lin ! 
 PAR  G(SIGMA_D8B,NI:NB:TI),,           +10*GHSERNI+4*GHSERNB
             +16*GBCCTI;,,                                            N Lin !
 PAR  G(SIGMA_D8B,NI:TI:NB),,           +10*GHSERNI+4*GBCCTI
             +16*GHSERNB;,,                                           N Lin !
$ ------------------------------------------------------------------------------
$ Nb-Ni-V
$
 PAR  G(SIGMA_D8B,NB:V:NI),,            +10*GFCCNB+4*GHSERVV
             +16*GBCCNI;,,                                            N Lin ! 
 PAR  G(SIGMA_D8B,NI:NB:V),,            +10*GHSERNI+4*GHSERNB
             +16*GHSERVV;,,                                           N Lin !
 PAR  G(SIGMA_D8B,NI:V:NB),,            +10*GHSERNI+4*GHSERVV
             +16*GHSERNB;,,                                           N Lin !
 PAR  G(SIGMA_D8B,V:NB:NI),,            +10*GFCCVV+4*GHSERNB
             +16*GBCCNI;,,                                            N Lin !
$ ------------------------------------------------------------------------------
$ Nb-Si-C
$ ------------------------------------------------------------------------------
$ Nb-Si-N
$ ------------------------------------------------------------------------------
$ Nb-Si-Ti
$
$ See H. Liang, Intermet. 2009 (also T. Geng, Intermet. 2009)
$
 PAR  G(SIGMA_D8B,NB:TI:SI),,           +10*GFCCNB+4*GBCCTI
             +16*GBCCSI;,,                                            N Lin ! 
$ ------------------------------------------------------------------------------
$ Nb-Si-V
$
 PAR  G(SIGMA_D8B,NB:V:SI),,            +10*GFCCNB+4*GHSERVV
             +16*GBCCSI;,,                                            N Lin ! 
 PAR  G(SIGMA_D8B,V:NB:SI),,            +10*GFCCVV+4*GHSERNB
             +16*GBCCSI;,,                                            N Lin !
$ ------------------------------------------------------------------------------
$ Nb-Ti-C
$
$ B.-J. Lee, Metall. Mater. Trans. A, 32A, 2423-39(2001).
$
$ Checked against paper.
$
$ Nb-Ti from 01Zha instead of 98Sau.
$
$ There is a slight shift of the MC end point of the bcc+Nb2C+MC equilibrium.
$
 PAR  L(LIQUID,C,NB,TI;0),,             +140812;,,                    N 01Lee !
$
 PAR  L(FCC_A1,NB,TI:C;0),,             -33979;,,                     N 01Lee !
 PAR  L(FCC_A1,NB,TI:C,VA;0),,          +97661;,,                     N 01Lee !
$
 PAR  L(A1_FCC,NB,TI:C;0),,             -33979;,,                     N 01Lee !
 PAR  L(A1_FCC,NB,TI:C,VA;0),,          +97661;,,                     N 01Lee !
$
 PAR  L(HCP_A3,NB,TI:C;0),,             -10739+13.0928*T;,,           N 01Lee !
$ ------------------------------------------------------------------------------
$ Nb-Ti-N
$
$ B.-J. Lee, Metall. Mater. Trans. A, 32A, 2423-39(2001).
$
$ Checked against paper.
$
$ Nb-N from 13Khv instead of 96Hua.
$ Nb-Ti from 01Zha instead of 98Sau.
$
$ There are slight shifts of the phase boundaries (mostly MN).
$
 PAR  L(FCC_A1,NB,TI:N;0),,             +ZERO;,,                      N 01Lee !
 PAR  L(FCC_A1,NB,TI:N,VA;0),,          -50000;,,                     N 01Lee !
$
 PAR  L(A1_FCC,NB,TI:N;0),,             +ZERO;,,                      N 01Lee !
 PAR  L(A1_FCC,NB,TI:N,VA;0),,          -50000;,,                     N 01Lee !
$
 PAR  L(HCP_A3,NB,TI:N;0),,             -8430+13.0928*T;,,            N 01Lee !
$ ------------------------------------------------------------------------------
$ Nb-Ti-V
$
$ See K.C. Hari Kumar, Calphad 1994.
$
 PAR  G(SIGMA_D8B,NB:TI:V),,            +10*GFCCNB+4*GBCCTI
             +16*GHSERVV;,,                                           N Lin ! 
 PAR  G(SIGMA_D8B,NB:V:TI),,            +10*GFCCNB+4*GHSERVV
             +16*GBCCTI;,,                                            N Lin ! 
 PAR  G(SIGMA_D8B,V:NB:TI),,            +10*GFCCVV+4*GHSERNB
             +16*GBCCTI;,,                                            N Lin !
 PAR  G(SIGMA_D8B,V:TI:NB),,            +10*GFCCVV+4*GBCCTI
             +16*GHSERNB;,,                                           N Lin !
$ ------------------------------------------------------------------------------
$ Nb-V-C
$
$ K. Frisk, Calphad, 32, 326-37(2008).
$
$ The only plot shown in 08Fri is the miscibility gap in the MC carbide
$ at acr(C)=1 (mur(C)=0). If L(FCC_A1,NB,V:VA;0) is set to zero then
$ the critical temperature is at 1905 K, which is 10 to 20 K higher than in
$ 08Fri. With L(FCC_A1,NB,V:VA;0)=+9080 the critical temperature is 1950 K.
$
$ At 1573 K M2C shows continuous solubility, in contrast to MC. There are
$ no data to compare with.
$
 PAR  L(FCC_A1,NB,V:C;0),,              +29000;,,                     N 08Fri !
 PAR  L(FCC_A1,NB,V:C;1),,              -5000;,,                      N 08Fri !
$
 PAR  L(A1_FCC,NB,V:C;0),,              +29000;,,                     N 08Fri !
 PAR  L(A1_FCC,NB,V:C;1),,              -5000;,,                      N 08Fri !
$ ------------------------------------------------------------------------------
$ Nb-V-N
$ ------------------------------------------------------------------------------
$ Ni-C-N
$ ------------------------------------------------------------------------------
$ Ni-Si-C
$
$ Y. Du, J.C. Schuster, Metall. Mater. Trans. A, 30A, 2409-18(1999).
$
$ 4SL model for fcc with modified parameters (Ni-Si).
$ Using Si-C from 91Lac instead of 96Gro.
$
$ Si-C from 91Lac is not good, but in order to use 96Gro Fe-Si-C has to be
$ remodelled.
$
$ There are only minor differences in the solid state, but the liquid is more
$ stable in 91Lac than in 96Gro. By removing the ternary interaction the
$ 1443 and 1798 K sections and even the 10 at.% C vertical section are still
$ well reproduced.
$
$PAR  L(LIQUID,C,NI,SI;0),,             -145240;,,                    N 99Du !
$ ------------------------------------------------------------------------------
$ Ni-Si-N
$ ------------------------------------------------------------------------------
$ Ni-Si-Ti
$
$ See B. Hu, J. Alloys Compd. 2017 (also Y. Du, ijmr 2006 and
$ T. Tokunaga, mtj 2004).
$
 PAR  G(SIGMA_D8B,NI:TI:SI),,           +10*GHSERNI+4*GBCCTI
             +16*GBCCSI;,,                                            N Lin !
$ ------------------------------------------------------------------------------
$ Ni-Si-V
$
 PAR  G(SIGMA_D8B,NI:V:SI),,            +10*GHSERNI+4*GHSERVV
             +16*GBCCSI;,,                                            N Lin !
$ ------------------------------------------------------------------------------
$ Ni-Ti-C
$
$ See Y. Du, zmk 1998 (also I. Isomaki, J. Alloys Compd. 2006).
$
$ ------------------------------------------------------------------------------
$ Ni-Ti-N
$
$ See K. Zeng, JPE 1998.
$
$ ------------------------------------------------------------------------------
$ Ni-Ti-V
$
 PAR  G(SIGMA_D8B,NI:TI:V),,            +10*GHSERNI+4*GBCCTI
             +16*GHSERVV;,,                                           N Lin !
 PAR  G(SIGMA_D8B,NI:V:TI),,            +10*GHSERNI+4*GHSERVV
             +16*GBCCTI;,,                                            N Lin !
 PAR  G(SIGMA_D8B,V:TI:NI),,            +10*GFCCVV+4*GBCCTI
             +16*GBCCNI;,,                                            N Lin !
$ ------------------------------------------------------------------------------
$ Ni-V-C
$
$ B. Hallstedt, unpublished, 2008
$
$ No parameters added for the ternary. Experimental data at 1373 K are
$ reasonably reproduced. There is an experimental vertical section Ni-VC,
$ but this probably does not represent the true vertical section,
$ which is considerably more complex.
$
$ metastable
$
 PAR  G(M23C6_D84,NI:V:C),,             +0.8695652*GNI23C6
             +0.1304348*GV23C6;,,                                     N Lin !
 PAR  G(M23C6_D84,V:NI:C),,             +0.8695652*GV23C6
             +0.1304348*GNI23C6;,,                                    N Lin !
$ ------------------------------------------------------------------------------
$ Ni-V-N
$ ------------------------------------------------------------------------------
$ Si-C-N
$ ------------------------------------------------------------------------------
$ Si-Ti-C
$
$ See Y. Du, J. Alloys Compd. 2000.
$
$ ------------------------------------------------------------------------------
$ Si-Ti-N
$
$ See X. Ma, J. Alloys Compd. 2005 (possibly more).
$
$ ------------------------------------------------------------------------------
$ Si-Ti-V
$
 PAR  G(SIGMA_D8B,V:TI:SI),,            +10*GFCCVV+4*GBCCTI
             +16*GBCCSI;,,                                            N Lin !
$ ------------------------------------------------------------------------------
$ Si-V-C
$ ------------------------------------------------------------------------------
$ Si-V-N
$ ------------------------------------------------------------------------------
$ Ti-C-N
$
$ B.-J. Lee, Metall. Mater. Trans. A, 32A, 2423-39(2001).
$
$ Checked against paper.
$
$ At 1423 K the hcp phase field is a bit wider than in the paper.
$
 PAR  L(FCC_A1,TI:C,N;0),,              -54176;,,                     N 96Jon3 !
 PAR  L(FCC_A1,TI:C,N,VA;0),,           -160000;,,                    N 01Lee !
$
 PAR  L(A1_FCC,TI:C,N;0),,              -54176;,,                     N 96Jon3 !
 PAR  L(A1_FCC,TI:C,N,VA;0),,           -160000;,,                    N 01Lee !
$
 PAR  L(HCP_A3,TI:C,N;0),,              -32725;,,                     N 96Jon3 !
 PAR  L(HCP_A3,TI:C,N,VA;0),,           -15000;,,                     N 01Lee !
$
 PAR  L(TI2N_C4,TI:C,N;0),,             -25000;,,                     N 01Lee !
$ ------------------------------------------------------------------------------
$ Ti-V-C
$
$ W. Zhang, Y. Peng, Y. Du, L. Chen, Y. Li, S. Wang, G. Wen, W. Xie,
$ Int. J. Refract. Met. Hard Mater., 48, 346-54(2015).
$
$ Checked against paper.
$
$ Using Ti-C from 99Dum instead of 03Fri.
$
$ There are quite large differences between this dataset and the 08Mar dataset.
$ In this dataset MC is shifted to higher C content, is more narrow and the
$ MC end point of the bcc+V2C+MC equilibrium is at much lower V content.
$
$ 08Mar only considered a subset of the available experimental data. 15Zha
$ reproduces experimental data considerably better, in particular the
$ V2C+MC (hcp+fcc) two-phase region seems well supported by experiment.
$ I.e. the 15Zha dataset should be given preference, although their parameters
$ are considerably more ugly.
$
$ The change of Ti-C leads to a substantial increase of the Ti solubility
$ in V2C and a shift of MC composition in the bcc+V2C+MC equilibrium to lower
$ V content. There is also a substantial increase in the Ti content in the
$ bcc phase. After a modification of the hcp interaction only the Ti content
$ in bcc remains higher. This is a consequence of the less stable TiC from
$ 99Dum compared to to 03Fri. This seems consistent with data from
$ Eremenko and Tret'yachenko at 1723 K. However, a stronger temperature
$ dependence of the Ti solubility in V2C does remain. The liquid interaction
$ was drastically simplified. A eutectic just below 1898 K identifed by Rudy
$ is reproduced, but its composition is somewhat shifted.
$
$PAR  L(LIQUID,C,TI,V;0),,              -111424.88-30.306*T;,,        N 15Zha2 !
$PAR  L(LIQUID,C,TI,V;1),,              -102629.55+11.569*T;,,        N 15Zha2 !
$PAR  L(LIQUID,C,TI,V;2),,              +180287.5-86.582*T;,,         N 15Zha2 !
 PAR  L(LIQUID,C,TI,V;0),,              +30000;,,                    N 17Hal18 !
$
 PAR  L(FCC_A1,TI,V:C;0),,              -130833.62+45.055*T;,,        N 15Zha2 !
 PAR  L(FCC_A1,TI,V:C,VA;0),,           +219939.63-52.077*T;,,        N 15Zha2 !
$
 PAR  L(BCC_A2,TI,V:C,VA;0),,           -130142.15;,,                 N 15Zha2 !
$
$PAR  L(HCP_A3,TI,V:C;0),,              -43582.86+8.744*T;,,          N 15Zha2 !
 PAR  L(HCP_A3,TI,V:C;0),,              -30000+8.744*T;,,            N 17Hal18 !
 PAR  L(HCP_A3,TI,V:C,VA;0),,           +25869.21;,,                  N 15Zha2 !
$ ------------------------------------------------------------------------------
$ Ti-V-N
$
$ K. Zeng, R. Schmid-Fetzer, Mater. Sci. Technol., 14, 1083-91(1998).
$
$ Checked against paper.
$
$ The V-N and Ti-V binaries are different from those used by 98Zen.
$
 PAR  L(BCC_A2,TI,V:N;0),,              +90000;,,                     N 98Zen !
 PAR  L(A2_BCC,TI,V:N;0),,              +90000;,,                     N 98Zen !
$
 PAR  L(HCP_A3,TI,V:N;0),,              +10000;,,                     N 98Zen !
 PAR  L(HCP_A3,TI,V:N;1),,              +10000;,,                     N 98Zen !
$
 PAR  L(TI2N_C4,TI,V:N;0),,             -60000;,,                     N 98Zen ! 
$ ------------------------------------------------------------------------------
$ V-C-N
$
$ K. Frisk, Calphad, 32, 326-37(2008).
$
$ The isothermal section at 1873 K is reproduced, but not data on N solubility
$ in V(C,N). These data do not seem compatible with the isothermal section.
$
 PAR  L(FCC_A1,V:C,N;0),,               -20000;,,                     N 08Fri !
 PAR  L(A1_FCC,V:C,N;0),,               -20000;,,                     N 08Fri !
$ ------------------------------------------------------------------------------
$ Quaternary systems
$ ------------------------------------------------------------------------------
$ Al-Fe-Mn-C
$
$ F. Tang, D. Bogdanovski, I. Bajenova, A.V. Khvan, R. Dronskowski,
$ B. Hallstedt, in preparation, 2018.
$
$ Checked against manuscript.
$
$ The kappa phase is modelled as a separate phase in contrast to Connetable
$ 2008, but with a much better model than Chin et al. 2010.
$
 PAR  L(FCC_A1,AL,FE,MN:C;0),,          -180000+60*T;,,               N 18Tan2 !
 PAR  L(A1_FCC,AL,FE,MN:C;0),,          -180000+60*T;,,               N 18Tan2 !
$ ------------------------------------------------------------------------------
$ Cr-Fe-V-C
$
$ B.-J. Lee, D.N. Lee, J. Phase Equilib., 13, 349-364(1992).
$
 PAR  L(M7C3_D101,CR,FE,V:C;0),,        -250158;,,                    N 92Lee2 !
$
 PAR  L(M23C6_D84,CR,FE:V:C;0),,        -205342+141.6667*T;,,         N 92Lee2 !
 PAR  L(M23C6_D84,CR,V:FE:C;0),,        -382069;,,                    N 92Lee2 !
 PAR  L(M23C6_D84,CR,FE,V:CR:C;0),,     -1499585;,,                   N 92Lee2 !
 PAR  L(M23C6_D84,CR,FE,V:FE:C;0),,     -1499585;,,                   N 92Lee2 !
 PAR  L(M23C6_D84,CR,FE,V:V:C;0),,      -1499585;,,                   N 92Lee2 !
$ ------------------------------------------------------------------------------
$ Fe-Mn-Nb-C
$
$ A.V. Khvan, B. Hallstedt, Calphad, 40, 10-15(2013).
$
$ See also 12Khv2.
$
$ No parameters for this system. Checked against paper.
$
$ ------------------------------------------------------------------------------
$ Fe-Mn-Nb-N
$
$ A.V. Khvan, B. Hallstedt, Calphad, 40, 10-15(2013).
$
$ No parameters for this system. Checked against paper.
$
$ ------------------------------------------------------------------------------
$ Fe-Mn-V-C
$
$ W. Huang, Metall. Trans. A, 22A, 1911-20(1991).
$
$ There are no parameters for this system.
$
$ The vertical section at 1% Mn and 0.1% V is not quite reproduced for
$ C > 1%.
$
$ ------------------------------------------------------------------------------
$ Fe-Mn-V-N
$
$ No assessment
$
$ ------------------------------------------------------------------------------
$
$
 LIST-OF-REFERENCE
 NUMBER  SOURCE
  Null   'Unknown source'
  Lin    'Linear combination of lattice stabilities'
  Same   'Same or similar interaction as in the corresponding stable phase'
  REFLAV 'Laves phase convention: G(LAVES,X:X)=+3*GHSERXX+15000'
  COST   'COST 507 database'
  SGCOST 'COST 507 database, SGTE unary database V.3.0, 1996; Al, B, Nd, Ti, Zn'
  NIST   'NIST-Ni0209 Database, Ursula Kattner, 2002'
  83And  'J.-O. Andersson, Calphad, 7, 305-15(1983); Fe-V'
  85Gus  'P. Gustafson, Scand. J. Metall., 14, 259-67(1985); Fe-C'
  85Xin  'Z.S. Xing, D.D. Gohil, A.T. Dinsdale, T. Chart,
          DMA(A) 103, National Physical Laboratory, London, 1985; Fe-Ni'
  86Din  'A.T. Dinsdale, T.G. Chart, NPL, unpublished, 1986; Cr-Ni'
  87And1 'J.-O. Andersson, B. Sundman, Calphad, 11, 83-92(1987); Cr-Fe'
  87And2 'J.-O. Andersson, Calphad, 11, 271-76(1987); Cr-C'
  87Gab  'A. Gabriel, P. Gustafson, I. Ansara,
          Calphad, 11, 203-18(1987); Ni-C, Fe-Ni-C'
  88And2 'J.-O. Andersson, Calphad, 12, 9-23(1988); Fe-Mo, Fe-Mo-C'
  88And3 'J.-O. Andersson, Metall. Trans A, 19A, 627-36(1988); Cr-Fe-C'
  88Fer2 'A. Fernandez Guillermet, Z. Metallkd., 79, 524-36(1988);
          Co-Ni-C, Co-Fe-Ni-C'
  88Gus5 'P. Gustafson, Metall. Trans. A, 19A, 2547-54(1988); Cr-Fe-W-C'
  88Gus6 'P. Gustafson, Calphad, 11, 277-92(1987); Cr-Ni-W'
  89Hua2 'W. Huang, Calphad, 13, 243-52(1989); Fe-Mn'
  89NPL  'NPL, unpublished, 1989; Mn-Si-C'
  90Fri1 'K. Frisk, Metall. Trans. A, 21A, 2477-88(1990); Cr-Fe-N' 
  90Hua1 'W. Huang, Scand. J. Metall., 19, 26-32(1990); Mn-C,'
  90Hua2 'W. Huang, Metall. Trans. A, 21A, 2115-23(1990); Fe-Mn-C'
  90Hua3 'W. Huang, Z. Metallkd., 81, 397-404(1990); Fe-Nb, Fe-Nb-C'
  90Kaj  'M. Kajihara, M. Hillert,
          Metall. Mater. Trans. A, 21A, 2777-87(1990); Cr-C'
  90SUB  'SGTE Substance Database, version 1990'
  91Ans  'I Ansara, unpublished, 1991; Cr-Si'
  91Din  'A.T. Dinsdale, Calphad, 15, 317-425(1991).'
  91Du   'H. Du, M. Hillert, Z. Metallkd., 82, 310-16(1991); Fe-C-N'
  91Fer1 'A. Fernandez Guillermet, K. Frisk,
          Int. J. Thermophys., 12, 417-31(1991); Ni-N'
  91Fer2 'A. Fernandez Guillermet, W. Huang,
          Int. J. Thermophys., 12, 1077-1102(1991); Mn-V-C'
  91Fri1 'K. Frisk, Calphad, 15, 79-106(1991); Fe-N'
  91Fri2 'K. Frisk, Z. Metallkd., 82, 59-66(1991); Fe-Ni-N'
  91Fri3 'K. Frisk, Z. Metallkd., 82, 108-17(1991); Cr-Fe-Ni-N'
  91Hua1 'W. Huang, Z. Metallkd., 82, 174-81(1991); V-C'
  91Hua2 'W. Huang, Z. Metallkd., 82, 391-401(1991); Fe-V, Fe-V-C'
  91Hua3 'W. Huang, Calphad, 15, 195-208(1991); Mn-V, Fe-Mn-V'
  91Hua4 'W. Huang, Metall. Trans. A, 22A, 1911-20(1991); Fe-Mn-V-C'
  91Lac  'J. Lacaze, B. Sundman,
          Metall. Mater. Trans. A, 22A, 2211-23(1991); Fe-Si, Fe-Si-C'
  91Lee  'B.-J. Lee, unpublished, 1991; Cr-Fe-Ni-C'
  91Oht1 'H. Ohtani, M. Hillert, Calphad, 15, 11-24(1991); V-N'
  91Oht2 'H. Ohtani, M. Hillert, Calphad, 15, 25-39(1991); Fe-V-N'
  91Tib  'J.E. Tibballs, SI-report 890221-5, 1991
          (also COST 507 report, 1998); Mn-Si'
  92Fer  'A. Fernandez-Guillermet, G. Grimvall,
          J. Phys. Chem. Solids, 53, 105-25(1992); Cr-C, Ni-C'
  92Hil  'M. Hillert, S. Jonsson, Metall. Trans. A, 23A, 3141-49(1992);
          Al-N, Al-Fe-N'
  92Jan  'A. Jansson, Metall. Trans. A, 23A, 2953-62(1992); Al-Mn'
  92Lee1 'B.-J. Lee, Calphad, 16, 121-49(1992);
          Cr-C, Cr-Ni, Ni-C, Cr-Fe-C, Cr-Ni-C'
  92Lee2 'B.-J. Lee, J. Phase Equilib., 13, 349-64(1992); Cr-Fe-V-C'
  92Lee3 'B.-J. Lee, Z. Metallkd., 83, 292-99(1992); Cr-V, Cr-Fe-V'
  92Qiu  'C. Qiu, ISIJ Int., 32, 1117-27(1992); Cr-Fe-Mo-C'
  93Du   'H. Du, J. Phase Equilib., 14, 682-93(1993); Fe-N, Fe-C-N'
  93For  'A. Forsberg, J. Agren, J. Phase Equilib., 14, 354-63(1993); Fe-Mn-Si'
  93Fri  'K. Frisk, Calphad, 17, 335-49(1993); Cr-Mn-N'
  93Lee1 'B.-J. Lee, Calphad, 17, 251-68(1993); Cr-Fe, Fe-Ni'
  93Lee2 'B.-J. Lee, Metall. Trans. A, 24A, 1017-25 (1993); Cr-Mn-C, Cr-Fe-Mn-C'
  93Lee3 'B.-J. Lee, Metall. Trans. A, 24, 1919-33(1993); Cr-Mn'
  93Lee4 'B.-J. Lee, Taehan Kumsok Hakhoechi, 31, 480-89(1993); Cr-Fe-Ni'
  93Qiu1 'C. Qiu, A. Fernandez Guillermet, Z. Metallkd., 84, 11-22(1993); Mn-N'
  93Qiu2 'C. Qiu, Metall. Trans. A, 24A, 629-45(1993); Fe-Mn-N'
  93Qiu3 'C. Qiu, Metall. Trans. A, 24A, 2393-2409(1993); Cr-Fe-Mn-N'
  93Sei  'M. Seiersten, SINTEF Report STF-28F93051, Oslo, 1993 and
          COST 507, Final report round 2, 1998; Al-Fe'
  94Cou  'C.A. Coughanowr, I. Ansara, H.L. Lukas,
          Calphad, 18, 125-40(1994); Cr-Si'
  94Har  'K.C. Hari Kumar, P. Wollants, L. Delaey,
          Calphad, 18, 71-79(1994); Nb-V'
  95Dup  'N. Dupin, Thesis, LTPCM, France, 1995; Al-Cr-Ni, Al-Ni-Ti'
  95Gro  'J. Groebner, H.L. Lukas, F. Aldinger,
          J. Alloys Compd., 220, 8-14(1995); Al-C'
  96Bel  'P. Bellen, K.C. Hari Kumar, P. Wollants,
          Z. Metallkd., 87, 972-78(1996); Ni-Ti'
  96Bol  'A. Bolcavage, U.R. Kattner,
          J. Phase Equilib., 17, 92-100(1996); Nb-Ni'
  96Gro  'J. Groebner, H.L. Lukas, F. Aldinger,
          Calphad, 20, 247-54(1996); Si-C, Al-Si-C'
  96Hua  'W. Huang, Metall. Mater. Trans. A, 27A, 3591-3600(1996); Nb-N'
  96Jon3 'S. Jonsson, Z. Metallkd., 87, 713-20(1996); Ti-C-N'
  96Sei  'H.J. Seifert, H.L. Lukas, G. Petzow,
          Z. Metallkd., 87, 2-13(1996); Si-Ti'
  96Zen  'K. Zeng, R. Schmid-Fetzer, Z. Metallkd., 87, 540-54(1996); Ti-N'
  97Ans  'I. Ansara, N. Dupin, H.L. Lukas, B. Sundman,
          J. Alloys Compd., 247, 20-30(1997); Al-Ni'
  97Feu  'H. Feufel, T. Goedecke, H.L. Lukas, F. Aldinger,
          J. Alloys Compd., 247, 31-42(1997); Al-Si'
  97Jan  'A. Jansson, PhD Thesis, Stockholm 1997; Al-Fe-Mn'
  97Lin  'M. Lindholm, J. Phase Equilib., 18, 432-40(1997); Cr-Fe-Si'
  97SUB  'SGTE substance database, version 1997'
  97Zen  'K. Zeng, R. Schmid-Fetzer, Thermodynamics of Alloy Formation,
          TMS, 1997; Al-Ti-N'
  98Har  'K.C. Hari Kumar, unpublished, 1998; Fe-Ti'
  98Jac2 'M.H.G. Jacobs, P.J. Spencer, COST 507,
          Final report round 2, 1998; Mg-Ni'
  98Jan2 'A. Jansson, COST 507, database, 1998; Al-Fe-Mn'
  98Kor  'J. Korb, K. Hack, COST 507, Final report round 2, 1998; Ni-V'
  98Lee  'B.-J. Lee, COST 507, Final report round 2, 1998; Cr-Mn'
  98Luk4 'H.L. Lukas, COST 507, Final report round 2, 1998; Al-N'
  98Mie  'J. Miettinen, Calphad 22, 231-56(1998); Fe-Si, Fe-Si-C'
  98Ran  'M.H. Rand, N. Saunders, COST 507, Final report round 2, 1998; Si-V'
  98Sau1 'N. Saunders, COST 507, Final report round 2, 1998; Al-Cr'
  98Sau2 'N. Saunders, COST 507, Final report round 2, 1998; Mn-Ti'
  98Zen  'K. Zeng, R. Schmid-Fetzer, Mater. Sci. Technol., 14, 1083-91(1998);
          Ti-V-N'
!

ADD_REFERENCES
  DUMMY1 'dummy 1'
  99Du   'Y. Du, J.C. Schuster,
          Metall. Mater. Trans. A, 30A, 2409-18(1999); Ni-Si'
  99Dum1 'L.F.S. Dumitrescu, M. Hillert, B. Sundman,
          Z. Metallkd., 90, 534-41(1999); Ti-C, Ti-C-N'
  99Dum2 'L.F.S. Dumitrescu, M. Hillert, ISIJ Int., 39, 84-90(1999); Fe-Ti-C'
  99Dup1 'N. Dupin, I. Ansara, Z. Metallkd., 90, 76-85(1999); Al-Ni'
  99Dup2 'N. Dupin, unpublished, 1999; Cr-Ni-Ti, Al-Cr-Ni-Ti'
  99Lee  'B.-J. Lee, unpublished, 1999'
  99SGUN 'SGTE unary database V.4.1, 1999.'
  00Du1  'Y. Du, J.C. Schuster, J. Phase Equilib., 21, 281-86(2000); Cr-Si'
  00Du2  'Y. Du, J.C. Schuster, L. Perring,
          J. Am. Ceram. Soc., 83, 2067-73(2000); Cr-Si-C'
  00Dup  'N. Dupin, unpublished, 2000; Al-Ni-Ti'
  00Sch  'J.C. Schuster, Y. Du,
          Metall. Mater. Trans. A, 31A, 1795-1803(2000); Cr-Ni-Si'
  00SUB1 'SGTE substance database, version 2000'
  00Sub2 'N. Subasic, Licentiate Thesis, Stockholm, 2000; Al-Cr'
  00Wes  'S. Westman, unpublished, 2000; Co-Cr, Cr-Fe, Fe-V, Mn-V'
  00Zhu  'W. Zhuang, J. Shen, Y. Liu, L. Ling, S. Shang, Y. Du, J.C. Schuster,
          Z. Metallkd., 91, 121-27(2000); Cr-Ti'
  01Dup  'N. Dupin, I. Ansara, B. Sundman, Calphad, 25, 279-98(2001); Al-Cr-Ni'
  01Lee  'B.-J. Lee, Metall. Mater. Trans. A, 32A, 2423-39(2001);
          Fe-Nb, Nb-C, Fe-Nb-C, Fe-Ti-C, Fe-Ti-N, Fe-Nb-N, Nb-C-N, Nb-Ti-C,
          Nb-Ti-N, Ti-C-N'
  01Sun  'B Sundman, fix to avoid BCC with just Va (in LB1-v2).'
  01Zha  'Y. Zhang, H. Liu, Z. Jin, Calphad, 25, 305-17(2001); Nb-Ti'
  02Fer  'P.B. Fernandes, G.C. Coelho, F. Ferreira, C.A. Nunes, B. Sundman,
          Intermetallics, 10, 993-99(2002); Nb-Si'
  02Gho  'G. Ghosh, J. Phase Equilib., 23, 310-28(2002); Ti-V'
  02Sun1 'B. Sundman, default vacancy interaction in BCC, 2002'
  02Sun2 'B. Sundman, modified sigma parameters, 2002;
          Fe-V, Mn-V, Ni-V, ternaries'
  03Dup  'N. Dupin, B. Sundman, March 2003 at JEEP,
          including SRO in Al-Ni and Fe-Ni'
  03Ma   'X. Ma, C. Li, F. Wang, W. Zhang, Calphad, 27, 383-88(2003); Si-N'
  04Bra  'J. Bratberg, K. Frisk, Metall. Mater. Trans. A,
          35A, 3649-63(2004); Cr-Fe-V-C'
  04Oht  'H. Ohtani, M. Yamano, M. Hasebe, Calphad, 28, 177-90(2004);
          Al-Co-C, Al-Ni-C'
  05Can  'S. Canderyd, Report IM-2005-109, KIMAB, Stockholm, 2005; Fe-Nb-C'
  05Guo  'C. Guo, Z. Du, Intermetallics, 13, 525-34(2005); Mn-Ni'
  06Che  'H. Chen, Y. Du, Calphad, 30, 308-15(2006); Nb-Ni'
  06Hal1 'B. Hallstedt, D. Music, Z. Sun,
          Int. J. Mater. Res., 97, 539-42(2006); Al-Cr-C'
  06Hal2 'B. Hallstedt, unpublished, 2006; Ni-C'
  06Hal3 'B. Hallstedt, unpublished, 2006; Cr-Ni-C'
  06Slu  'M.H.F. Sluiter, Calphad, 30, 357-66(2006); Endmember values'
  06Umi  'R. Umino, X.J. Liu, Y. Sutou, C.P. Wang, I. Ohnuma, R. Kainuma,
          K. Ishida, J. Phase Equilib. Diffus., 27, 54-62(2006);
          Al-Fe, Al-Fe-Mn'
  07Du   'Y. Du, J. Wang, J. Zhao, J.C. Schuster, F. Weitzer, R. Schmid-Fetzer,
          M. Ohno, H. Xu, Z.-K. Liu, S. Shang, W. Zhang,
          Int. J. Mater. Res., 98, 855-71(2007); Al-Mn'
  07Fra  'P. Franke, Int. J. Mater. Res., 98, 954-60(2007); Mn-Ni'
  07Hal1 'B. Hallstedt, unpublished, 2007; Cr-Si'
  08Con  'D. Connetable, J. Lacaze, P. Maugis, B. Sundman,
          Calphad, 32, 361-70(2008); Al-Fe, Al-Fe-C'
  08Fri  'K. Frisk, Calphad, 32, 326-37(2008); Nb-V-C, V-C-N'
  08Hal1 'B. Hallstedt, unpublished, 2008; Fe-Ni-Si'
  08Hal3 'B. Hallstedt, fcc ordering parameters, 2008; Fe-Mn'
  08Hal4 'B. Hallstedt, unpublished, 2008; Cr-Fe-Si'
  08Mar  'A. Markstroem, D. Andersson, K. Frisk, Calphad, 32, 615-23(2008);
          Ti-V-C'
  08Wit  'V.T. Witusiewicz, A.A. Bondar, U. Hecht, S. Rex, T.Ya. Velikanova,
          J. Alloys Compd., 465, 64-77(2008); Al-Ti'
  08Xio  'W. Xiong, Y. Du, J. Wang, W.-W. Zhang, X.-G. Lu,
          Int. J. Mater. Res., 99, 598-612(2008); Al-Ni-Si'
  08Zhu  'Z. Zhu, Y. Du, L. Zhang, H. Chen, H. Xu, C. Tang,
          J. Alloys Compd., 460, 632-38(2008); Al-Nb'
  09Gen  'T. Geng, C. Li, J. Bao, X. Zhao, Z. Du, C. Guo,
          Intermetallics, 17, 343-57(2009); Nb-Si'
  09Sun  'B. Sundman, I. Ohnuma, N. Dupin, U.R. Kattner, S.G. Fries,
          Acta Mater., 57, 2896-2908(2009); Al-Fe'
  09Wan  'C.P. Wang, H.L. Zhang, S.L. Wang, Z. Lin, X.J. Liu, A.T. Tang,
          F.S. Pan, J. Alloys Compd., 481, 291-95(2009); Ho, Mn, Sm'
  09Wit  'V.T. Witusiewicz, A.A. Bondar, U. Hecht, T.Ya. Velikanova,
          J. Alloys Compd., 472, 133-61(2009); Al-Nb, Al-Nb-Ti'
  09Zha1 'L. Zhang, Y. Du, H. Xu, S. Liu, Y. Liu, F. Zheng, N. Dupin, H. Zhou,
          C. Tang, Int. J. Mater. Res., 100, 160-75(2009); Fe-Mn-Ni'
  09Zha2 'L. Zhang, J. Wang, Y. Du, R. Hu, P. Nash, X.-G. Lu, C. Jiang,
          Acta Mater., 57, 5324-41(2009); Al-Fe-Ni'
  10Chi  'K.-G. Chin, H.-J. Lee, J.-H. Kwak, J.-Y. Kang, B.-J. Lee,
          J. Alloys Compd., 505, 217-23(2010); Al-Mn-C, Al-Fe-Mn-C'
  10Dju  'D. Djurovic, B. Hallstedt, J. von Appen, R. Dronskowski,
          Calphad, 34, 279-85(2010); Mn-C'
  10Hal1 'B. Hallstedt, D. Djurovic, J. von Appen, R. Dronskowski, A. Dick,
          F. Koermann, T. Hickel, J. Neugebauer,
          Calphad, 34, 129-33(2010); Fe-C'
  10Hal2 'B. Hallstedt, unpublished, 2010; Al-Fe-N'
  10Hal3 'B. Hallstedt, correction of CUB_A13 and HCP_A3, 2010; Al-Fe-Mn'
  10Pav  'J. Pavlu, J. Vrestal, M. Sob, Calphad, 34, 215-21(2010); Cr-Ti'
  11Dju  'D. Djurovic, B. Hallstedt, J. von Appen, R. Dronskowski,
          Calphad, 35, 479-91(2011); Fe-Mn, Fe-Mn-C'
  11Khv  'A.V. Khvan, slight modification of liquid interaction, 2011; V-C'
  12Bo   'H. Bo, J. Wang, L. Duarte, C. Leinenbach, L. Liu, H. Liu, Z. Jin,
          Trans. Nonferrous Met. Soc. China, 22, 2204-11(2012); Fe-Ti'
  12Dju  'D. Djurovic, fcc and bcc ordering and Al11Mn4_HT mod., 2012; Al-Mn'
  12Hal  'B. Hallstedt, adjusted magnetic parameters, 2012; Fe-Mn, Fe-Mn-C'
  12Khv1 'A.V. Khvan, B. Hallstedt, K. Chang
          Calphad, 39, 54-61(2012); Cr-C, Cr-Nb-C, Mn-Nb-C'
  12Khv2 'A.V. Khvan, B. Hallstedt, Calphad, 39, 62-69(2012);
          Fe-Nb, Fe-Nb-C, Fe-Mn-Nb-C'
  12Liu  'S.H. Liu, B. Hallstedt, D. Music, Y. Du,
          Calphad, 38, 43-58(2012); Fe-Nb, Mn-Nb, Fe-Mn-Nb'
  12Yua  'X. Yuan, L. Zhang, Y. Du, W. Xiong, Y. Tang, A. Wang, S. Liu,
          Mater. Chem. Phys., 135, 94-105(2012); Ni-Si'
!

ADD_REFERENCES
  DUMMY2 'dummy 2'
  13Khv1 'A.V. Khvan, B. Hallstedt, Calphad, 40, 10-15(2013); Fe-Nb, Nb-C, 
          Nb-N, Fe-Mn-Nb, Fe-Nb-C, Fe-Nb-N, Nb-C-N, Fe-Mn-Nb-C, Fe-Mn-Nb-N'
  13Khv2 'A.V. Khvan, K. Chang, B. Hallstedt,
          Calphad, 43, 143-48(2013); Fe-Nb-V'
  13Lin  'B.B. Lindahl, M. Selleby, Calphad, 43, 86-93(2013); Al-Fe-Mn'
  13Slu  'M.H.F. Sluiter, unpublished research (2013); More endmember values'
  14Khv  'A.V. Khvan, B. Hallstedt, C. Broeckmann,
          Calphad, 46, 24-33(2014); Cr-Fe-C'
  14Sch  'C. Schmetterer, A. Khvan, A. Jacob, B. Hallstedt, T. Markus
          J. Phase Equilib. Diffus., 35, 434-44(2014); Cr-Nb'
  14Wan  'Y. Wang, C. Chen, Z. Zhang, J. Long, T. Xu, X. Liu, L. Zhang, Y. Peng,
          P. Zhou, Y. Du, Int. J. Refract. Met. Hard Mater., 46, 43-51(2014);
          Al-Ni-C'
  15Lin  'B. Lindahl, X.L. Liu, Z.-K. Liu, M. Selleby,
          Calphad, 51, 75-88(2015); Al-V'
  15Liu  'X.L. Liu, T. Gheno, B.B. Lindahl, G. Lindwall, B. Gleeson, Z.-K. Liu,
          PLoS ONE, 10, e0121386(2015); Al-Co, Al-Co-Cr'
  15Zha2 'W. Zhang, Y. Peng, Y. Du, L. Chen, Y. Li, S. Wang, G. Wen, W. Xie,
          Int. J. Refract. Met. Hard Mater., 48, 346-54(2015); Ti-V-C'
  16Hal1 'B. Hallstedt, ternary fcc ordering parameter, 2016; Fe-Mn-Ni'
  16Hal2 'B. Hallstedt, parameter to destabilise Va in B2_BCC, 2016'
  16Hal3 'B. Hallstedt, added reciprocal to fcc-ordering, 2016; Cr-Ni'
  16Hal4 'B. Hallstedt, Cr-Ni sigma phase parameter adjusted, 2016; Cr-Fe-Ni'
  16Hal5 'B. Hallstedt, changed U1FFENI, 2016'
  16Hal6 'B. Hallstedt, refitted sigma parameters, 2016; Cr-Mn, Cr-Fe-Mn'
  16Hal7 'B. Hallstedt, unpublished, 2016; Cr-Mn-Ni'
  16Jac1 'A. Jacob, C. Schmetterer, A. Khvan, A. Kondratiev, D. Ivanov,
          B. Hallstedt, Calphad, 54, 1-15(2016); Fe-Nb, Cr-Fe-Nb'
  16Jac2 'A. Jacob, unpublished, 2016; Nb-Si, Fe-Nb-Si'
  16Tan  'F. Tang, B. Hallstedt, Calphad, 55, 260-69(2016); Cr-Ni'
  16Wan  'Y. Wang, G. Cacciamani, J. Alloys Compd., 688, 422-35(2016); Al-Ni'
  17Hal1 'B. Hallstedt, estimated kappa parameter, 2017; Al-Co-C, Al-Ni-C'
  17Hal2 'B. Hallstedt, New C14_LAVES parameters and Ti lattice stability,
          2017; Cr-Ti, Fe-Ti, Mn-Ti'
  17Hal3 'B. Hallstedt, adjusted liquid interaction, 2017; Fe-Ti-C'
  17Hal4 'B. Hallstedt, new parameters for MU_D85, 2017; Fe-Mo, Mn-Mo, Cr-Fe-Mo'
  17Hal7 'B. Hallstedt, adjusted interaction MU_D85, 2017; Nb-Ni'
  17Hal8 'B. Hallstedt, new parameters for SIGMA_D8B, MU_D85, C14_LAVES,
          2017; Fe-Mo-Ni'
  17Hal10 'B. Hallstedt, New parameters SIGMA_D8B, C14_LAVES, 2017; Cr-Fe-Si'
  17Hal12 'B. Hallstedt, added parameters for FE4N_L1, 2017;
           Fe-N, Cr-Fe-N, Fe-Mn-N'
  17Hal13 'B. Hallstedt, adjusted parameter for FCC_4SL, 2017; Ni-Si'
  17Hal14 'B. Hallstedt, modified liquid interaction, 2017; Cr-V-C'
  17Hal17 'B. Hallstedt, unpublished, 2017; Fe-Nb-Ti'
  17Hal18 'B. Hallstedt, changed hcp and liquid interaction, 2017; Ti-V-C'
  17Hal19 'B. Hallstedt, modified MU_D85, 2017; Fe-Nb-V'
  17Hal20 'B. Hallstedt, estimated fcc interaction, 2017; Cr-Fe-C'
  17Jac  'A. Jacob, E. Povoden-Karadeniz, E. Kozeschnik,
          Calphad, 56, 80-91(2017); Cr-Si, Nb-Si, Cr-Nb-Si'
  18Tan1 'F. Tang, D. Bogdanovski, I. Bajenova, A.V. Khvan, R. Dronskowski,
          B. Hallstedt, submitted, Calphad, 2018; Mn-C, Al-Mn-C'
  18Tan2 'F. Tang, D. Bogdanovski, I. Bajenova, A.V. Khvan, R. Dronskowski,
          B. Hallstedt, in preparation, 2018; Al-Fe-C, Al-Fe-Mn-C'
!
