Repository: sundmanbo/XMLTDB

# TDB-XMLT
Development of format for Calphad databases

This is the repository for the development of an XML type database format of Calphad databases

The Calphad databases contain thermodynamic model parameters for assessed systems such as Fe-C, Ni-Al etc normally published in scientific papers.  These assessments are fitted to experimental and theoretical data and use models to describe the dependence on T, P and constitution of the phases.  Currently various dialects of the TDB format is used for most such databases and this include bibliographic references to the assessments.  A large Calphad database with 10-15 elements is extremly valuable for scientific work as well as for industry because the model parameters not only describe phase diagrams and other thermodynamic properties such as chemical potentials and heat capacites for stable systems because they are used for simulating phase transformations as they include descriptions of metastable states.

Using the TDB format those responsible to maintain such databases, commercial or free, lack methods for testing the internal consistency of the database, there can be duplicate paremeters, spelling errors etc and thus the use of a formal markup language such as XML would be useful.  The database manager normally also make modifications and addtitions to the published assessments, in particular to imporve extrapolations to multicomponent system, and such modifications should also be documented for future updates by maybe another database manager.

The project aims to develop a format, called XMLT, for handling thermodynamic as well as kinetic and other model parameters specific to phases and elements in the database.  It should be able to handle all types of model for T, P and constitution of the phases.

The project will provide an APPEND software which can merge an XMLT file to a master XMLT database including necessary consistency checks and handling of duplicates, for example ome phases may be modeled with two or more different models.
There are several software using dialects of the original TDB format and each software should develop an UPLOAD/DOWNLOD software which should be able to converts its own TDB dialect to the XMLT format or convert a subset (or whole) of an XMLT format to its own TDB dialect.

The XMLT format is open to extentions but a governing body should check and approve/disapprove such extentions.

File: software/examples/ALC-mod-3rd.TDB
$ Database file written 2020-09-10
$ Tentative assessment of AlC using Einstein model
 
 ELEMENT /-   ELECTRON_GAS              0.0000E+00  0.0000E+00  0.0000E+00!
 ELEMENT VA   VACUUM                    0.0000E+00  0.0000E+00  0.0000E+00!
 ELEMENT AL   FCC_A1                    2.6982E+01  4.5773E+03  2.8322E+01!
 ELEMENT C    GRAPHITE                  1.2011E+01  1.0540E+03  5.7423E+00!
 
 TEMPERATURE_LIMITS 1.0 6000 !

$ FUNCTION TEMP      1 +T**(-1); 6000 N !
$ FUNCTION RTEMP     1 +R#**(-1)*TEMP#; 6000 N !

$ EINSTEIN FOR ALFCC 
$ FUNCTION TESERAL   1 +283; 6000 N !

$ G-FUN FOR ALFCC 
 FUNCTION GTSERAL   1 -.001478307*T**2-7.83339395E-07*T**3; 6000 N !
 FUNCTION G0SERAL   1 -8160+GTSERAL; 6000 N !
$ NOTE the GEIN function is replaced by the LNTH parameter
$ FUNCTION GHSERAL   1 G0SERAL+GEIN(5.64545); 6000 N !

$ EINSTEIN FOR ALBCC	  
$ FUNCTION TEBCCAL   1 +233; 6000 N !
 
$ G-FUN FOR ALBCC adding Kaufman lattice stability
 FUNCTION G0BCCAL   1 +G0SERAL+10083; 6000 N !
$ NOTE the GEIN function is replaced by the LNTH parameter
$ FUNCTION GHBCCAL   1 +G0BCCAL+GEIN(5.45194); 6000 N !

$ EINSTEIN FOR ALHCP	  
$ FUNCTION TEHCPAL   1 +263; 6000 N !
 
$ G-FUN FOR ALHCP
 FUNCTION G0HCPAL   1 +G0SERAL+5481; 6000 N !
$ NOTE the GEIN function is replaced by the LNTH parameter
$ FUNCTION GHHCPAL   1 +G0HCPAL+GEIN(5.57215); 6000 N !

$ EINSTEIN FOR ALLIQ	  
$ FUNCTION TELIQAL   1 +254; 6000 N !
 FUNCTION G0LIQAL   1 -209-3.777*T-4.5E-4*T**2; 6000 N !
 
$ DECRIPTION FOR C 
$ FUNCTION FESERCC1    1 +.484047107; 6000 N !
$ FUNCTION TESERCC1    1 +1953.2502; 6000 N !
$ FUNCTION FESERCC2    1 +.121581878; 6000 N !
$ FUNCTION TESERCC2    1 +447.96926; 6000 N !
$ FUNCTION FESERCC3    1 +.349684332; 6000 N !
$ FUNCTION TESERCC3    1 +947.01605; 6000 N !
$ FUNCTION FESERCC4    1 +.0388463641; 6000 N !
$ FUNCTION TESERCC4    1 +192.65039; 6000 N !
$ FUNCTION FESERCC5    1 +.00584032345; 6000 N !
$ FUNCTION TESERCC5    1 +64.463356; 6000 N !
 

$ FUNCTION FEDIACC1    1 +.231791; 6000 N !
$ FUNCTION TEDIACC1    1 +813.63716; 6000 N !
$ FUNCTION FEDIACC2    1 +.0114797; 6000 N !
$ FUNCTION TEDIACC2    1 +345.35022; 6000 N !
$ FUNCTION FEDIACC3    1 +.763257386; 6000 N !
$ FUNCTION TEDIACC3    1 +1601.4467; 6000 N !

 FUNCTION G0DIACC  1 -16275.202-9.1299452E-05*T**2
                        -2.1653414E-16*T**5; 6000 N !
 
 FUNCTION GTSERCC   1 -2.9531332E-04*T**2-3.3998492E-16*T**5; 6000 N !
 FUNCTION G0SERCC   1 -17752.213+GTSERCC; 6000 N !
 
$ EINSTEIN FOR LIQCC
$ FUNCTION TELIQCC   1 +1400; 6000 N !
 FUNCTION G0LIQCC   1 +63887-8.2*T-4.185E-4*T**2; 6000 N !

 
$ EINSTEIN FOR ALCFCC	 
$ FUNCTION TEFCCALC  1 +549; 6000 N !
 
$ EINSTEIN FOR ALCBCC
$ FUNCTION TEBCCALC  1 +863; 6000 N !
 
$ EINSTEIN FOR ALCHCP
$ FUNCTION TEHCPALC  1 +452; 6000 N !

$ EINSTEIN FOR AL4C3 
$ FUNCTION TEAL4C1   1 +401; 6000 N !
$ FUNCTION TEAL4C2   1 +1077; 6000 N !
$ G-FUN FOR AL4C3 
 FUNCTION G0AL4C3    1  -277339-5.423368E-003*T**2; 6000 N !	 
 
 TYPE_DEFINITION % SEQ *!
 DEFINE_SYSTEM_DEFAULT ELEMENT 2 !
 DEFAULT_COMMAND DEF_SYS_ELEMENT VA /- !

 TYPE_DEFINITION 2 LIQUID 2-STATE !
 TYPE_DEFINITION E EINSTEIN CP !

 PHASE LIQUID:L  %2  1  1.0  !
 CONSTITUENT LIQUID:L  :AL,C :  !
$ described by the liquid 2-state model, G2 describes the real liquid
 PARAMETER G(LIQUID,AL)      1 +G0LIQAL#; 6000 N 20HE !
 PARAMETER LNTH(LIQUID,AL)   1 5.53733; 6000 N 20HE !
 PARAMETER G2(LIQUID,AL)     1 +13398-R*T-.16597*T*LN(T); 6000 N 20HE !
 PARAMETER G(LIQUID,C;0)     1 +G0LIQCC#; 6000 N 20HE !
 PARAMETER LNTH(LIQUID,C)    1 +7.24423; 6000 N 20HE !
 PARAMETER G2(LIQUID,C;0)    1 +59147-49.61*T+2.9806*T*LN(T); 6000 N 20HE !
 PARAMETER G(LIQUID,AL,C)    1 +20994-22*T; 6000 N 20HE !
   
 PHASE AL4C3  %E  2 4   3 !
 CONSTITUENT AL4C3  :AL : C :  !
$ NOTE one of the GEIN function is replaced by the LNTH parameter
$ Which has factor 1, this it must be subracted here
 PARAMETER G(AL4C3,AL:C)  1 +G0AL4C3-0.44*GEIN(5.9940)+0.44*GEIN(6.98193);
   6000 N 20HE !
 PARAMETER LNTH(AL4C3,AL:C)  1 5.9940; 6000 N 20HE !

 PHASE BCC_A2  %E  2 1   3 !
 CONSTITUENT BCC_A2  :AL : C,VA :  !
 PARAMETER G(BCC_A2,AL:C)   1 +GTSERAL+3*GTSERCC+1006844; 6000 N 20HE !
$ this parameter should be multiplied atomes/FU (=4) in the software
 PARAMETER LNTH(BCC_A2,AL:C)  1 6.76041; 6000 N 20HE !
 PARAMETER G(BCC_A2,AL:VA)  1 +G0BCCAL; 6000 N 20HE !
 PARAMETER LNTH(BCC_A2,AL:VA) 1 5.45194; 6000 N 20HE !
 PARAMETER G(BCC_A2,AL:C,VA;0)          1 -819896+14*T; 6000 N 20HE !
   
 PHASE HCP_A3  %E  2 1   .5 !
 CONSTITUENT HCP_A3  :AL : C,VA :  !
 PARAMETER G(HCP_A3,AL:C)      1 +GTSERAL+.5*GTSERCC+2176775; 6000 N 20HE !
$ this parameter should be multiplied by 1.5 (atoms/FU)
 PARAMETER LNTH(HCP_A3,AL:C)   1 6.11268; 6000 N 20HE !
 PARAMETER G(HCP_A3,AL:VA)     1 +G0HCPAL#; 6000 N 20HE !
 PARAMETER LNTH(HCP_A3,AL:VA)  1 5.57215; 6000 N 20HE !
 PARAMETER G(HCP_A3,AL:C,VA;0) 1 0; 6000 N 20HE !

 PHASE FCC_A1  %E  2 1   1 !
 CONSTITUENT FCC_A1  :AL : C,VA :  !
 PARAMETER G(FCC_A1,AL:C)      1 +GTSERAL+GTSERCC+57338; 6000 N 20HE !
$ this parameter should be multiplied by 2 (atoms/FU)
 PARAMETER LNTH(FCC_A1,AL:C)   1 6.30810; 6000 N 20HE !
 PARAMETER G(FCC_A1,AL:VA;0)   1 +G0SERAL; 6000 N 20HE !
 PARAMETER LNTH(FCC_A1,AL:VA)  1 5.45194; 6000 N 20HE !
$ PARAMETER G(FCC_A1,AL:C,VA;0) 1 -70345; 6000 N 20HE @Bosse 2023 modified!
 PARAMETER G(FCC_A1,AL:C,VA;0) 1 -70300; 6000 N 20HE @Bosse 2023 modified!

$ Multiple GEIN function, one of which replaced by the LNTH parameter
 FUNCTION GEINGRACC  1.0  -0.5159523*GEIN(7.57725)+0.121519*GEIN(6.10479)
 +0.3496843*GEIN(6.85330)+0.0388463*GEIN(5.26269)+0.005840323*GEIN(4.166667);
 6000 N !
 PHASE GRAPHITE  %E  1  1.0  !
 CONSTITUENT GRAPHITE  :C : !
 PARAMETER G(GRAPHITE,C)    1 +G0SERCC+GEINGRACC; 6000 N 20HE !
 PARAMETER LNTH(GRAPHITE,C) 1 7.57725; 6000 N 20HE !
   
 FUNCTION GEINDIACC 1 0.2318*GEIN(6.70196)+0.01148*GEIN(5.84456)
                        -.236743*GEIN(7.37838); 6000 N !
 PHASE DIAMOND  %E  1  1.0  !
 CONSTITUENT DIAMOND  :C :  !
 PARAMETER G(DIAMOND,C)    1 G0DIACC+GEINDIACC; 6000 N 20HE !
 PARAMETER LNTH(DIAMOND,C) 1 7.37838; 6000 N 20HE !

 LIST_OF_REFERENCES
 NUMBER  SOURCE
  20HE 'He et al.- assessment of Al-C preliminary results'
  !

File: software/examples/AlCrNi_CEF_BEF_mod.TDB

$ The parameters of this database follows the publication
$ N. Dupin, I. Ansara, B. Sundman
$ Thermodynamic Re-Assessment of the Ternary System Al-Cr-Ni,
$ Calphad, 25 (2), 279-298 (2001).
$ The L12 and A1 phases are described with a single description using
$ 4 sublattices with the F option in the BEF
$ Currently, this file can only be used by the software OpenCalphad


 ELEMENT /-   ELECTRON_GAS               .0000E+00   .0000E+00   .0000E+00!
 ELEMENT VA   VACUUM                     .0000E+00   .0000E+00   .0000E+00!
 ELEMENT AL   FCC_A1                    2.6982E+01  4.5773E+03  2.8322E+01!
 ELEMENT CR   BCC_A2                    5.1996E+01  4.0500E+03  2.3560E+01!
 ELEMENT NI   FCC_A1                    5.8690E+01  4.7870E+03  2.9796E+01!

 SPECIES AL2                         AL2!
 SPECIES CR2                         CR2!
 SPECIES NI2                         NI2!

 
 FUNCTION UNASS      298.15  0;,,N !


 TYPE_DEFINITION % SEQ *!
 DEFINE_SYSTEM_DEFAULT E 2 !
 DEFAULT_COMMAND DEF_SYS_ELEMENT VA !

 DATABASE_INFO '''
 BASE TC-Ni, version 29-09-99'

 '
 ELEMENTS : Al, Cr, Ni'
 '
 ASSESSED SYSTEMS :'
 '
 BINARIES'
        Al-Cr, Al-Ni, Cr-Ni'
 TERNARIES'
        Al-Cr-Ni'
'
 MODELLING ORDER/DISORDER:'
'
 A1 and L12 phases are modelled with a single Gibbs energy curve.'
 They are FCC_L12#1 (A1) based on (Ni) and FCC_L12#2 (L12) based on'
 Ni3Al, differing by their site occupation.'
 The same type of relation exists for the A2 and B2 phases. There are'
 several possible sets for the phase named BCC_B2. They are either'
 disordered (A2) and correspond to the solid solution based on Cr,'
 or ordered based on the B2 compound AlNi.'
 !

ASSESSED_SYSTEMS
 AL-CR(;G5 MAJ:BCC_B2/CR:CR:VA ;P3 STP:.75/1200/1)
 AL-NI(;P3 STP:.75/1200/1)
 CR-NI(;G5 MAJ:BCC_B2/CR:CR:VA C_S:BCC_B2/NI:NI:VA
          ;P3 STP:.5/1200/2)
 AL-CR-NI(;G5 MAJ:BCC_B2/CR:CR:VA C_S:BCC_B2/AL:NI:VA
          ;P3 STP:.01/.8/2)
              !

 TYPE_DEFINITION C GES A_P_D BCC_B2 DIS_PART BCC_A2 !
 TYPE_DEFINITION D GES A_P_D FCC_L12 DIS_PART FCC_A1 !

$Bosse moved all type_defs before they are used
 TYPE_DEFINITION A GES A_P_D @ MAGNETIC  -3.0 .28 !
 TYPE_DEFINITION B GES A_P_D @ MAGNETIC  -1.0 .40 !

$Bosse conditional not implemented
$ TYPE_DEFINITION G GES A_P_D FCC_L12 C_S 2 NI:NI:NI:AL:VA !
$ TYPE_DEFINITION G IF (AL AND NI) THEN
$                   GES A_P_D FCC_L12 C_S 2 NI:NI:NI:AL:VA !

$ TYPE_DEFINITION G IF (NI) THEN
$                   GES A_P_D FCC_L12 MAJ 1 NI:NI:NI:NI:VA !

$Bosse conditional not implemented
$ TYPE_DEFINITION W GES A_P_D BCC_B2 C_S,, NI:AL:VA !
$ TYPE_DEFINITION W IF (CR AND AL AND NI) THEN
$                   GES A_P_D BCC_B2 C_S,, NI:AL:VA !

$ TYPE_DEFINITION W IF (CR) THEN
$                   GES A_P_D BCC_B2 MAJ 1 CR:CR:VA !


 PHASE LIQUID:L %  1  1.0  !
 CONST LIQUID:L :AL,CR,NI :  !

 PHASE FCC_A1  %A  2 1   1 !
 CONST FCC_A1  :AL,CR,NI% : VA% :  !

 PHASE BCC_A2  %B  2 1   3 !
 CONST BCC_A2  :AL,CR%,NI,VA : VA :  !

$ PHASE BCC_B2  %BCW  3 .5 .5    3 !
 PHASE BCC_B2  %BC  3 .5 .5    3 !
 CONST BCC_B2  :AL,CR,NI%,VA : AL%,CR,NI,VA : VA: !

$ PHASE FCC_L12:F  %ADG  5 .25 .25 .25  .25   1 !
 PHASE FCC_L12:F  %AD  5 .25 .25 .25  .25   1 !
 CONST FCC_L12:F  :AL,CR,NI : AL,CR,NI : AL,CR,NI : AL,CR,NI : VA :  !



 FUNCTION ZERO       298.15  0;,,N !
 FUNCTION TROIS 298.15 3;,,N !
 FUNCTION UNTIER 298.15 TROIS**(-1);,,N !

$****************************************************************************
$
$                                                            UNARY PARAMETERS
$
$----------------------------------------------------------------------------
$
$                                                                          Al
$
$                                                                   FUNCTIONS
$
 FUNCTION GHSERAL    298.15
    -7976.15+137.093038*T-24.3671976*T*LN(T)
    -.001884662*T**2-8.77664E-07*T**3+74092*T**(-1);
                     700.00  Y
    -11276.24+223.048446*T-38.5844296*T*LN(T)
    +.018531982*T**2-5.764227E-06*T**3+74092*T**(-1);
                     933.60  Y
    -11278.378+188.684153*T-31.748192*T*LN(T)
    -1.231E+28*T**(-9);,,  N !
$
 FUNCTION GHCPAL     298.15  +5481-1.8*T+GHSERAL;,,N !
$
 FUNCTION GBCCAL     298.15  +10083-4.813*T+GHSERAL;,,N !
$
 FUNCTION GLIQAL     298.14
    +11005.029-11.841867*T+7.934E-20*T**7+GHSERAL;
                     933.59  Y
    +10482.282-11.253974*T+1.231E+28*T**(-9)+GHSERAL;,,N !
$
$                                                                LIQUID PHASE
$
 PARA   G(LIQUID,AL;0)   298.13
      +11005.029-11.841867*T+7.934E-20*T**7+GHSERAL;
                                933.60  Y
      +10482.382-11.253974*T+1.231E+28*T**(-9)
      +GHSERAL;,, N 91DIN !
$      +GHSERAL;,,N 91DIN ! !!!! software bug (several)
$
$                                                                FCC_A1 PHASE
$
 PARA G(FCC_A1,AL:VA;0)  298.15  +GHSERAL;,, N 91DIN !
$
$                                                                BCC_A2 PHASE
$
 PARA G(BCC_A2,AL:VA;0)  298.15  +GBCCAL;,, N 91DIN !
   FUNC B2ALVA 295.15 10000-T;,, N !
   FUNC LB2ALVA 298.15 150000;,, N !
 PARA L(BCC_A2,AL,VA:VA;0)  298.15  B2ALVA+LB2ALVA;,, N 99DUP !
$
$                                                                BCC_B2 PHASE
$
 PARA G(BCC_B2,AL:VA:VA;0)  298.15  .5*B2ALVA-.5*LB2ALVA;,, N 99DUP !
 PARA G(BCC_B2,VA:AL:VA;0)  298.15  .5*B2ALVA-.5*LB2ALVA;,, N 99DUP !
$
$----------------------------------------------------------------------------
$
$                                                                          Cr
$
$                                                                   FUNCTIONS
$
 FUNCTION GHSERCR    298.14
    -8856.94+157.48*T-26.908*T*LN(T)
    +.00189435*T**2-1.47721E-06*T**3+139250*T**(-1);
                     2180.0  Y
    -34869.344+344.18*T-50*T*LN(T)-2.88526E+32*T**(-9);,, N !
$
 FUNCTION GCRLIQ     298.15
    +24339.955-11.420225*T+2.37615E-21*T**7+GHSERCR;
                     2180.0  Y
    -16459.984+335.616316*T-50*T*LN(T);,, N !
$
 FUNCTION GFCCCR     298.15  +7284+.163*T+GHSERCR;,, N !
$
 FUNCTION GHCPCR     298.15  +4438+GHSERCR;,, N !
$
 FUNCTION ACRBCC     298.15  +1.7E-05*T+9.2E-09*T**2;,, N !
 FUNCTION BCRBCC     298.15  +1+2.6E-11*P;,, N !
 FUNCTION CCRBCC     298.15  2.08E-11;,, N !
 FUNCTION DCRBCC     298.15  +1*LN(BCRBCC);,, N !
 FUNCTION VCRBCC     298.15  +7.188E-06*EXP(ACRBCC);,, N !
 FUNCTION ECRBCC     298.15  +1*LN(CCRBCC);,, N !
 FUNCTION XCRBCC     298.15  +1*EXP(.8*DCRBCC)-1;,, N !
 FUNCTION YCRBCC     298.15  +VCRBCC*EXP(-ECRBCC);,, N !
 FUNCTION ZCRBCC     298.15  +1*LN(XCRBCC);,, N !
 FUNCTION GPCRBCC    298.15  +YCRBCC*EXP(ZCRBCC);,, N !
$
 FUNCTION ACRLIQ     298.15  +1.7E-05*T+9.2E-09*T**2;,, N !
 FUNCTION BCRLIQ     298.15  +1+4.65E-11*P;,, N !
 FUNCTION CCRLIQ     298.15  3.72E-11;,, N !
 FUNCTION DCRLIQ     298.15  +1*LN(BCRLIQ);,, N !
 FUNCTION VCRLIQ     298.15  +7.653E-06*EXP(ACRLIQ);,, N !
 FUNCTION ECRLIQ     298.15  +1*LN(CCRLIQ);,, N !
 FUNCTION XCRLIQ     298.15  +1*EXP(.8*DCRLIQ)-1;,, N !
 FUNCTION YCRLIQ     298.15  +VCRLIQ*EXP(-ECRLIQ);,, N !
 FUNCTION ZCRLIQ     298.15  +1*LN(XCRLIQ);,, N !
 FUNCTION GPCRLIQ    298.15  +YCRLIQ*EXP(ZCRLIQ);,, N !
$
$                                                                LIQUID PHASE
$
 PARA G(LIQUID,CR;0)  298.15  +GCRLIQ+GPCRLIQ;,,  N 91DIN !
$
$                                                                FCC_A1 PHASE
$
 PARA G(FCC_A1,CR:VA;0)  298.15  +GFCCCR+GPCRBCC;,, N 89DIN !
 PARA TC(FCC_A1,CR:VA;0)  298.15  -1109;,, N 89DIN !
 PARA BMAGN(FCC_A1,CR:VA;0)  298.15  -2.46;,, N 89DIN !
$
$                                                                BCC_A2 PHASE
$
 PARA G(BCC_A2,CR:VA;0)  298.15  +GHSERCR+GPCRBCC;,, N 91DIN !
 PARA TC(BCC_A2,CR:VA;0)  298.15  -311.5;,, N 89DIN ! 
 PARA BMAGN(BCC_A2,CR:VA;0)  298.15  -.008;,, N 89DIN !
 PARA L(BCC_A2,CR,VA:VA;0)  298.15  100000;,, N 01DUP !   
$
$                                                                BCC_B2 PHASE
$
 PARA G(BCC_B2,CR:VA:VA;0)  298.15  0;,, N 01DUP !
 PARA G(BCC_B2,VA:CR:VA;0)  298.15  0;,, N 01DUP !
$
$----------------------------------------------------------------------------
$
$                                                                          Ni
$
$                                                                   FUNCTIONS
$
 FUNCTION GHSERNI    298.14
    -5179.159+117.854*T-22.096*T*LN(T)
    -.0048407*T**2;
                     1728.0  Y
    -27840.655+279.135*T-43.1*T*LN(T)+1.12754E+31*T**(-9);,,  N   !
$
 FUNCTION GHCPNI     298.15  +1046+1.2552*T+GHSERNI;,, N !
$
 FUNCTION GBCCNI     298.15  +8715.084-3.556*T+GHSERNI;,,,   N !
$
$                                                                LIQUID PHASE
$
 PARA G(LIQUID,NI;0) 298.13
      +16414.686-9.397*T-3.82318E-21*T**7+GHSERNI;
                            1728.0  Y
      +18290.88-10.537*T-1.12754E+31*T**(-9)
      +GHSERNI;,, N 91DIN !
$
$                                                                FCC_A1 PHASE
$
 PARA G(FCC_A1,NI:VA;0)  298.15  +GHSERNI;,, N 91DIN !
 PARA TC(FCC_A1,NI:VA;0)  298.15  633;,, N 89DIN !
 PARA BMAGN(FCC_A1,NI:VA;0)  298.15  .52;,, N 89DIN !
$
$                                                                BCC_A2 PHASE
$
 PARA G(BCC_A2,NI:VA;0)  298.15  +GBCCNI;,, N 91DIN !
 PARA TC(BCC_A2,NI:VA;0)  298.15  575;,, N 89DIN !
 PARA BMAGN(BCC_A2,NI:VA;0)  298.15  .85;,, N 89DIN !
   FUNC B2NIVA 295.15 +162397.3-27.40575*T;,, N !
   FUNC LB2NIVA 298.15 -64024.38+26.49419*T;,, N !
 PARA L(BCC_A2,NI,VA:VA;0)  298.15  B2NIVA+LB2NIVA;,, N 99DUP !   
$
$                                                                BCC_B2 PHASE
$
 PARA G(BCC_B2,VA:NI:VA;0)  298.15  .5*B2NIVA-.5*LB2NIVA;,, N 99DUP !
 PARA G(BCC_B2,NI:VA:VA;0)  298.15  .5*B2NIVA-.5*LB2NIVA;,, N 99DUP !
$
$****************************************************************************
$
$                                                           BINARY PARAMETERS
$
$----------------------------------------------------------------------------
$
$                                                                       Al-Cr
$                             Mainly from Saunders (COST507)
$                             Metastable B2 and L12 from revision of Al-Cr-Ni
$
$                                                                LIQUID PHASE
$
 PARA L(LIQUID,AL,CR;0)  298.15  -29000;,, N 91SAU1 !
 PARA L(LIQUID,AL,CR;1)  298.15  -11000;,, N 91SAU1 !
$
$                                                                FCC_A1 PHASE
$
 PARA G(FCC_A1,AL,CR:VA;0)  298.15  -45900+6*T;,, N 91SAU1 !
$
$                                                                BCC_A2 PHASE
$
 PARA G(BCC_A2,AL,CR:VA;0)  298.15  -54900+10*T;,, N 91SAU1 ! 
$
$                                                                BCC_B2 PHASE
$                                                                  metastable
$ Present work: july 1999, study of Al-Cr-Ni, revision of NDTH. The B2
$ phase is not stabilized enough to become stable in the Al-Cr. It is
$ thus not in agreement with "T. Helander, and O. Tolochko, J. of Phase
$ Eq, 20 (1) 1999, 57-60." Further study on the extension of the B2 phase
$ towards AlCr in Al-Cr-Ni would be desirable.
 PARA G(BCC_B2,AL:CR:VA;0)  298.15  -2000;,, N 01DUP  !
 PARA G(BCC_B2,CR:AL:VA;0)  298.15  -2000;,, N 01DUP !
$
$                                                               FCC_L12 PHASE
$                                                                  metastable
$ Present work: july 1999, study of Al-Cr-Ni, revision of NDTH.
 PARA G(FCC_L12,AL:CR:*:*:VA;0)  298.15  -830;,, N  01DUP !
$
$                                                               AL11CR2 PHASE
$
 PHASE AL11CR2  %  3 10   1   2 !
 CONST AL11CR2  :AL : AL : CR : !
 PARA G(AL11CR2,AL:AL:CR;0)  298.15
     +11*GHSERAL+2*GHSERCR-175500+25.805*T;,, N 91SAU1 !
$
$                                                               AL13CR2 PHASE
$
 PHASE AL13CR2  %  2 13   2 !
 CONST AL13CR2  :AL : CR :  !
 PARA G(AL13CR2,AL:CR;0)  298.15
     +13*GHSERAL+2*GHSERCR-174405+22.2*T;,, N 91SAU1 !
$
$                                                                 AL4CR PHASE
$
 PHASE AL4CR  %  2 4   1 !
 CONST AL4CR  :AL : CR :  !
 PARA G(AL4CR,AL:CR;0)  298.15
     +4*GHSERAL+GHSERCR-89025+19.05*T;,, N 91SAU1 !
$
$                                                              AL8CR5_H PHASE
$
 PHASE AL8CR5_H  %  2 8   5 !
 CONST AL8CR5_H  :AL : CR :  !
 PARA G(AL8CR5_H,AL:CR;0)  298.15
     +8*GHSERAL+5*GHSERCR-147732-58.5*T;,, N 91SAU1 !
$
$                                                              AL8CR5_L PHASE
$
 PHASE AL8CR5_L  %  2 8   5 !
 CONST AL8CR5_L  :AL : CR :  !
 PARA G(AL8CR5_L,AL:CR;0)  298.15
     +8*GHSERAL+5*GHSERCR-229515;,, N 91SAU1 !
$
$                                                              AL9CR4_H PHASE
$
 PHASE AL9CR4_H  %  2 9   4 !
 CONST AL9CR4_H  :AL : CR :  !
 PARA G(AL9CR4_H,AL:CR;0)  298.15
     +9*GHSERAL+4*GHSERCR-134433-56.16*T;,, N 91SAU1 !
$
$                                                              AL9CR4_L PHASE
$
 PHASE AL9CR4_L  %  2 9   4 !
 CONST AL9CR4_L  :AL : CR :  !
 PARA G(AL9CR4_L,AL:CR;0)  298.15
     +9*GHSERAL+4*GHSERCR-230750+16.094*T;,, N 91SAU1 !
$
$                                                                 ALCR2 PHASE
$
 PHASE ALCR2  %  2 1   2 !
 CONST ALCR2  :AL : CR :  !
 PARA G(ALCR2,AL:CR;0)  298.15
     +GHSERAL+2*GHSERCR-32700-8.79*T;,, N 91SAU1 !
$
$----------------------------------------------------------------------------
$
$                                                                       Al-Ni
$                     Mainly from ND thesis,
$                     slighly revised to get better solvus at low temperature
$
$                                                                LIQUID PHASE
$
 PARA L(LIQUID,AL,NI;0)  298.15 -207109.28+41.31501*T;,, N 95DUP3 !
 PARA L(LIQUID,AL,NI;1)  298.15 -10185.79+5.8714*T;,, N 95DUP3 !
 PARA L(LIQUID,AL,NI;2)  298.15 +81204.81-31.95713*T;,, N 95DUP3 !
 PARA L(LIQUID,AL,NI;3)  298.15  +4365.35-2.51632*T;,, N 95DUP3 !
 PARA L(LIQUID,AL,NI;4)  298.15  -22101.64+13.16341*T;,, N 95DUP3 !
$
$                                                                FCC_A1 PHASE
$
 PARA TC(FCC_A1,AL,NI:VA;0)  298.15  -1112;,, N 95DUP3 !
 PARA TC(FCC_A1,AL,NI:VA;1)  298.15  1745;,, N 95DUP3 !
 PARA G(FCC_A1,AL,NI:VA;0)  298.15  -162407.75+16.212965*T;,, N 95DUP3 !
 PARA G(FCC_A1,AL,NI:VA;1)  298.15  +73417.798-34.914168*T;,, N 95DUP3 !   
 PARA G(FCC_A1,AL,NI:VA;2)  298.15  +33471.014-9.8373558*T;,, N 95DUP3 !   
 PARA G(FCC_A1,AL,NI:VA;3)  298.15  -30758.01+10.25267*T;,, N 95DUP3 !
$
$                                                                BCC_A2 PHASE
$                                                                  metastable
$
   FUNC B2ALNI 295.15 -152397.3+26.40575*T;,, N !
   FUNC LB2ALNI 298.15 -52440.88+11.30117*T;,, N !
$ problem wih ! as part of reference ....
$ PARA L(BCC_A2,AL,NI:VA;0)  298.15  B2ALNI+LB2ALNI;,, N 99DUP!   
 PARA L(BCC_A2,AL,NI:VA;0)  298.15  B2ALNI+LB2ALNI;,, N 99DUP !   
$
$                                                                BCC_B2 PHASE
$
 PARA G(BCC_B2,AL:NI:VA;0)  298.15  .5*B2ALNI-.5*LB2ALNI;,, N 99DUP !
 PARA G(BCC_B2,NI:AL:VA;0)  298.15  .5*B2ALNI-.5*LB2ALNI;,, N 99DUP !
$
$                                                               FCC_L12 PHASE
$
     FUN UALNI 298.15 -22212.8931+4.39570389*T;,,,N 01DUP !
 PARA G(FCC_L12,AL:NI:*:*:VA;0)  298.15
           2*UNTIER*UALNI;,, N 01DUP !
 PARA L(FCC_L12,AL,NI:*:*:*:VA;1) 298.15
           7203.60609-3.74273030*T;,, N 01DUP !
$
$                                                                AL3NI1 PHASE
$
 PHASE AL3NI1  %  2 .75   .25 !
 CONST AL3NI1  :AL : NI :  !
 PARA G(AL3NI1,AL:NI;0)  298.15
 -48483.73+12.29913*T
 +.75*GHSERAL+.25*GHSERNI;,, N 95DUP3 !
$
$                                                                AL3NI2 PHASE
$
 PHASE AL3NI2  %  3 3   2   1 !
 CONST AL3NI2  :AL : AL,NI% : NI,VA% :  !
 PARA  G(AL3NI2,AL:AL:NI;0)  298.15  +5*GBCCAL+GBCCNI
     -39465.978+7.89525*T;,, N 95DUP3 !
 PARA G(AL3NI2,AL:NI:NI;0)  298.15  +3*GBCCAL+3*GBCCNI
     -427191.9+79.21725*T;,, N 95DUP3 !
 PARA  G(AL3NI2,AL:AL:VA;0) 298.15  +5*GBCCAL
     +30000-3*T;,, N 95DUP3 !
 PARA  G(AL3NI2,AL:NI:VA;0)  298.15  +3*GBCCAL+2*GBCCNI
     -357725.92+68.322*T;,, N 95DUP3 !
 PARA  L(AL3NI2,AL:AL,NI:*;0)  298.15
     -193484.18+131.79*T;,, N 95DUP3 !
 PARA  L(AL3NI2,AL:*:NI,VA;0)  298.15
     -22001.7+7.0332*T;,, N 95DUP3 !
$
$                                                                AL3NI5 PHASE
$
 PHASE AL3NI5  %  2 .375   .625 !
 CONST AL3NI5  :AL : NI :  !
 PARA G(AL3NI5,AL:NI;0)  298.15  +.375*GHSERAL+.625*GHSERNI
     -55507.7594+7.2648103*T;,, N 95DUP3 !
$
$----------------------------------------------------------------------------
$
$                                                                       Cr-Ni
$                             Mainly from SSOL
$                             Metastable B2 and L12 from revision of Al-Cr-Ni
$ 
$                                                                LIQUID PHASE
$
 PARA L(LIQUID,CR,NI;0)  298.15  +318-7.3318*T;,, N 91LEE !
 PARA L(LIQUID,CR,NI;1)  298.15  +16941-6.3696*T;,, N 91LEE !
$
$                                                                FCC_A1 PHASE
$
 PARA G(FCC_A1,CR,NI:VA;0)  298.15  +8030-12.8801*T;,, N 91LEE !
 PARA G(FCC_A1,CR,NI:VA;1)  298.15  +33080-16.0362*T;,, N 91LEE !   
 PARA TC(FCC_A1,CR,NI:VA;0)  298.15  -3605;,, N 86DIN !
 PARA BMAGN(FCC_A1,CR,NI:VA;0)  298.15  -1.91;,, N 86DIN !
$
$                                                                BCC_A2 PHASE
$
 PARA G(BCC_A2,CR,NI:VA;0)  298.15  +17170-11.8199*T;,, N 91LEE !
 PARA G(BCC_A2,CR,NI:VA;1)  298.15  +34418-11.8577*T;,, N 91LEE !
 PARA TC(BCC_A2,CR,NI:VA;0)  298.15  2373;,, N 86DIN !
 PARA TC(BCC_A2,CR,NI:VA;1)  298.15  617;,, N 86DIN !
 PARA BMAGN(BCC_A2,CR,NI:VA;0)  298.15  4;,, N 86DIN !
$
$                                                                BCC_B2 PHASE
$                                                                  metastable
$
$ Present work: july 1999, study of Al-Cr-Ni, revision of NDTH.
 PARA G(BCC_B2,CR:NI:VA;0)  298.15  4000;,, N 01DUP !
 PARA G(BCC_B2,NI:CR:VA;0)  298.15  4000;,, N 01DUP !
$
$                                                               FCC_L12 PHASE
$                                                                  metastable
$ Present work: july 1999, study of Al-Cr-Ni, revision of NDTH.
$ The L12 phase is metastable in the binary Cr-Ni while it was stable in NDTH.
 PARA G(FCC_L12,CR:NI:*:*:VA;0)  298.15  -1980;,,  N 01DUP !
$
$****************************************************************************
$
$                                                          TERNARY PARAMETERS
$
$----------------------------------------------------------------------------
$
$                                                                    Al-Cr-Ni
$                                    July 1999, ND
$                                    Revision. Main changes:
$                                    - description of the A2/B2
$                                    - new liquidus data taken into account
$                                    - simpler ternary interaction parameters
$
$                                                                LIQUID PHASE
$
 PARA L(LIQUID,AL,CR,NI;0)  298.15  16000;,, N 01DUP !
$
$                                                                FCC_A1 PHASE
$
 PARA G(FCC_A1,AL,CR,NI:VA;0)  298.15  30300;,, N 01DUP !
$
$                                                                BCC_A2 PHASE
$
 PARA G(BCC_A2,AL,CR,NI:VA;0)  298.15  42500;,, N 01DUP !
$
$                                                               FCC_L12 PHASE
$
 PARA G(FCC_L12,AL:CR:NI:NI:VA;0) 298.15 6650;,, N 01DUP !
$
$****************************************************************************

 LIST_OF_REFERENCES
 NUMBER  SOURCE
  86DIN     'A. Dinsdale, T. Chart, MTDS NPL, Unpublished work (1986); CR-NI'
  89DIN     'Alan Dinsdale, SGTE Data for Pure Elements,
          NPL Report DMA(A)195 September 1989'
  91DIN     'Alan Dinsdale, SGTE Data for Pure Elements, NPL Report
          DMA(A)195 Rev. August 1990'
  91LEE     'Byeong-Joo Lee, unpublished revision (1991); C-Cr-Fe-Ni'
  91SAU1    'Nigel Saunders, 1991, based on
            N. Saunders, V.G. Rivlin
            Z. metallkde, 78 (11), 795-801 (1987); Al-Cr'
  91DIN     'Alan Dinsdale, SGTE Data for Pure Elements,
          Calphad Vol 15(1991) p 317-425, 
          also in NPL Report DMA(A)195 Rev. August 1990'
  95DUP3     'N. Dupin, Thesis, LTPCM, France, 1995; 
          Al-Ni,
          also in I. Ansara, N. Dupin, H.L. Lukas, B. SUndman
          J. Alloys Compds, 247 (1-2), 20-30 (1997)'
  99DUP      'N. Dupin, I. Ansara,
          Z. metallkd., Vol 90 (1999) p 76-85;
          Al-Ni'
  01DUP    ' N. Dupin, I. Ansara, B. Sundman
          Thermodynamic Re-Assessment of the Ternary System Al-Cr-Ni,
          Calphad, 25 (2), 279-298 (2001); Al-Cr-Ni'
   REF184   'AL1<G> CODATA KEY VALUES SGTE ** 
          ALUMINIUM <GAS> 
          Cp values similar in Codata Key Values and IVTAN Vol. 3'
   REF448   'AL2<G> CHATILLON(1992)
         Enthalpy of formation for Al1<g> taken from Codata Key Values.
         Enthalpy of form. from TPIS dissociation energy mean Value
         corrected with new fef from Sunil K.K. and Jordan K.D.
         (J.Phys. Chem. 92(1988)2774) ab initio calculations.'
   REF4465  'CR1<G> T.C.R.A.S. Class: 1 
         CHROMIUM <GAS>'
   REF4591  'CR2<G> T.C.R.A.S. Class: 6'
   REF7504  'NI1<G> T.C.R.A.S Class: 1
         Data provided by T.C.R.A.S. October 1996'
   REF7553  'NI2<G> T.C.R.A.S Class: 5 
         Data provided by T.C.R.A.S. October 1996'
  !

File: software/examples/BiMn.tdb
$  case_sensitive 

Element         Bi       RHOMBOHEDRAL_A7    208.98    6426.6    56.735 !
Element         Mn              CBCC_A12    54.938      4996     32.22 !
Element         Va                VACUUM         0         0         0 !
Element         /-          ELECTRON_GAS         0         0         0 !


Function GHSERBI 298.15    -7817.776+128.418925*T-28.4096529*T*ln(T)+0.012338888*T**2-8.381598e-006*T**3; 544.55 Y
    +2.94123e-005+30208.022-393.650351*T+51.8556592*T*ln(T)-0.075311163*T**2+1.3499885e-005*T**3-3616168*T**(-1)+1.66145e+025*T**(-9); 800 Y
    -0.00023946-11045.664+182.548971*T-35.9824*T*ln(T)+0.0074266*T**2-1.046e-006*T**3+1.66145e+025*T**(-9); 1200 Y
    -0.000371296-7581.312+124.77144*T-27.196*T*ln(T)+1.66145e+025*T**(-9); 3000 N !
Function GBCCBI 298.15    +11297-13.9*T+GHSERBI; 3000 N !
Function GFCCBI 298.15    +9900-12.5*T+GHSERBI; 3000 N !
Function GLIQBI 298.15    +3428.29+107.782416*T-28.4096529*T*ln(T)+0.012338888*T**2-8.381598e-006*T**3-5.9549e-019*T**7; 544.55 Y
    -0.00140303+41544.282-414.460769*T+51.8556592*T*ln(T)-0.075311163*T**2+1.3499885e-005*T**3-3616168*T**(-1); 800 Y
    -0.000671902+290.595+161.738553*T-35.9824*T*ln(T)+0.0074266*T**2-1.046e-006*T**3; 1200 Y
    +0.000396262+3754.947+103.961021*T-27.196*T*ln(T); 3000 N !
Function GHSERMN 298.15    -8115.28+130.059*T-23.4582*T*ln(T)-0.00734768*T**2+69827.1*T**(-1); 1519 Y
    -0.0083743-28733.41+312.2648*T-48*T*ln(T)+1.656847e+30*T**(-9); 2000 N !
Function GBCCMN 298.15    +4879.98-2.209*T-0.2418*T*ln(T)-0.00009503*T**2-9827*T**(-1)+GHSERMN; 1519 Y
    -0.0383839+5544.58-4.5605*T-3.91695e+29*T**(-9)+GHSERMN; 2000 N !
Function GCUBMN 298.15    +2314.88+5.936*T-1.4203*T*ln(T)+0.00151409*T**2+442*T**(-1)+GHSERMN; 1519 Y
    -0.0624838+442.65-0.9715*T+2.3107229e+30*T**(-9)+GHSERMN; 2000 N !
Function GFCCMN 298.15    +4675.98+1.825*T-1.0595*T*ln(T)+0.00134768*T**2-227*T**(-1)+GHSERMN; 1519 Y
    +0.0209696+2663.31-2.5984*T+2.2051175e+30*T**(-9)+GHSERMN; 2000 N !
Function GLIQMN 298.15    +17859.91-12.6208*T-4.4192927e-21*T**7+GHSERMN; 1519 Y
    -0.0282046+18739.51-13.2288*T-1.656847e+30*T**(-9)+GHSERMN; 2000 N !

$ Variable: A variable is similar to a function and is a number only. The value of a variable can be changed in Pandat batch file
Variable BEX 1  30; 3000 N !

Function XT 1   T*720**(-1); 3000 N !
Function FM1 1   EXP(-(XT)**3.417-EXP(28.796*(1.+0.5*BEX**0.5)**(-1)*ln(XT)) ); 3000 N !
Function FM2 1   +0.1125*BEX**0.5*EXP(-20*(-1.+ XT)**2*(1.+0.005695*BEX)**(-2))/(1+EXP(-0.493539*(1.-XT))); 3000 N !
Function FM3 1   +0.0151406*BEX*EXP(-XT)/(1+EXP(10.4351*(1.2-XT))); 3000 N !
Function FM 1    +FM1+FM2+FM3; 3000 N !

Type_Definition & GES AMEND_PHASE_DESCRIPTION * MAGNETIC -3 0.28 !
Type_Definition ' GES AMEND_PHASE_DESCRIPTION Fcc MAGNETIC -3 0.28 !
Type_Definition ( GES AMEND_PHASE_DESCRIPTION Bcc MAGNETIC -1 0.4 !

$ Property: A property is similar to a fuction. A property can be used in Pandat batch file in an output table 
$           or for defining a contour diagram. A property can use most of other properties in calculation such as 
$           mu(Mn@Liquid) and f(@Bcc). A property can be used to define other properties.

Property GMAG 1   -21.781266*BEX*FM; 6000 N !
Property GMG30T 298     +1.45422 -667.9454497635123-0.08355755647484864*T+0.0005279638216828704*T**2 +3.509643524828126e-7*T**3+1.875830938746444e-10*T**4; 600 Y
    6979.219101610996-48.32971486351175*T+0.1152679523873797*T**2 -0.000121808102616612*T**3+4.943099844699616e-8*T**4; 720 Y
    31369.70925611074-186.1043826253854*T+0.394823506309674*T**2 -0.0003622690079357127*T**3+1.225042582498223e-7*T**4; 800 Y
    -18725.00523029517+73.80746450058064*T-0.1105848494076637*T**2 +7.430013401930511e-5*T**3-1.884534431448572e-8*T**4; 1000 N REF:0 !

Phase Liquid % 1 1 !
Constituent Liquid :Bi,Mn:!
    Parameter G(Liquid,Bi;0) 298.15    +GLIQBI; 3000 N !
    Parameter G(Liquid,Mn;0) 298.15    +GLIQMN; 2000 N !
    Parameter G(Liquid,Bi,Mn;0) 298.15  21696-25.958*T; 3000 N !
    Parameter G(Liquid,Bi,Mn;1) 298.15  -22328+7.4855*T; 3000 N !
    Parameter G(Liquid,Bi,Mn;2) 298.15  10.614*T; 3000 N !

Phase Bcc %( 2 1 3 !
Constituent Bcc :Bi,Mn:Va:!
    Parameter G(Bcc,Bi:Va;0) 298.15    +GBCCBI; 3000 N !
    Parameter G(Bcc,Mn:Va;0) 298.15    +GBCCMN; 2000 N !
    Parameter G(Bcc,Bi,Mn:Va;0) 298.15    +50000; 6000 N !
    Parameter BMAGN(Bcc,Mn:Va;0) 298.15    -0.27; 2000 N !
    Parameter Tc(Bcc,Mn:Va;0) 298.15    -580; 2000 N !

Phase Fcc %' 2 1 1 !
Constituent Fcc :Bi,Mn:Va:!
    Parameter G(Fcc,Bi:Va;0) 298.15    +GFCCBI; 3000 N !
    Parameter G(Fcc,Mn:Va;0) 298.15    +GFCCMN; 2000 N !
    Parameter G(Fcc,Bi,Mn:Va;0) 298.15    +50000; 6000 N !
    Parameter BMAGN(Fcc,Mn:Va;0) 298.15    -1.86; 2000 N !
    Parameter Tc(Fcc,Mn:Va;0) 298.15    -1620; 2000 N !

Phase Cub % 2 1 1 !
Constituent Cub :Mn:Va:!
    Parameter G(Cub,Mn:Va;0) 298.15    +GCUBMN; 2000 N !

Phase Cbcc %& 2 1 1 !
Constituent Cbcc :Mn:Va:!
    Parameter G(Cbcc,Mn:Va;0) 298.15    +GHSERMN; 2000 N !
    Parameter BMAGN(Cbcc,Mn:Va;0) 298.15    -0.66; 2000 N !
    Parameter Tc(Cbcc,Mn:Va;0) 298.15    -285; 2000 N !

Phase Rhombo % 1 1 !
Constituent Rhombo :Bi:!
    Parameter G(Rhombo,Bi;0) 298.15    +GHSERBI; 3000 N !

Phase Bi1Mn1_a %& 2 1 1 !
Constituent Bi1Mn1_a :Bi:Mn:!
    Parameter G(Bi1Mn1_a,Bi:Mn;0) 298.15  +GHSERBI+GHSERMN +GMAG-13698.48 + 11.745*T; 6000 N !
    Parameter BMAGN(Bi1Mn1_a,Bi:Mn;0) 298.15   3.9; 6000 N !
    Parameter TC(Bi1Mn1_a,Bi:Mn;0) 298.15   720; 6000 N !

Phase BiMn_b %& 2 1 1.08 !
Constituent BiMn_b :Bi:Mn:!
    Parameter G(BiMn_b,Bi:Mn;0) 298.15  +GHSERBI+1.08*GHSERMN -17414.20 + 15.799*T; 6000 N !
    Parameter BMAGN(BiMn_b,Bi:Mn;0) 298.14   1.7; 6000 N !
    Parameter TC(BiMn_b,Bi:Mn;0) 298.14   470; 6000 N !

File: software/examples/CrFe-noP.TDB
$ Database file written by Open Calphad 2023-04-13

ELEMENT /-  Electron_gas              0.0000E+00  0.0000E+00  0.0000E+00 !
ELEMENT VA  Vacuum                    0.0000E+00  0.0000E+00  0.0000E+00 !
ELEMENT CR  BCC_A2                    5.1996E+01  4.0500E+03  2.3560E+01 !
ELEMENT FE  BCC_A2                    5.5847E+01  4.4890E+03  2.7280E+01 !

$ =================


$ =================

FUNCTION RTLNP 10 R*T*LN(1.0D-5*P); 20000 N !
FUNCTION GHSERCR   298.15 -8856.94+157.48*T-26.908*T*LN(+T)+.00189435*T**2
        -1.47721E-06*T**3+139250*T**(-1); 2180 Y -34869.344+344.18*T
        -50*T*LN(+T)-2.88526E+32*T**(-9); 6000 N !
FUNCTION GFELIQ   298.15 +12040.17-6.55843*T-3.6751551E-21*T**7+GHSERFE; 1811 
        Y -10839.7+291.302*T-46*T*LN(+T); 6000 N !
FUNCTION GHSERFE   298.15 +1225.7+124.134*T-23.5143*T*LN(+T)-.00439752*T**2
        -5.8927E-08*T**3+77359*T**(-1); 1811 Y -25383.581+299.31255*T
        -46*T*LN(+T)+2.29603E+31*T**(-9); 6000 N !
FUNCTION GCRFCC   298.15 +7284+0.163*T+GHSERCR; 6000 N !
FUNCTION GFEFCC   298.15 -1462.4+8.282*T-1.15*T*LN(+T)+.00064*T**2+GHSERFE; 
        1811 Y -27098.266+300.25256*T-46*T*LN(+T)+2.78854E+31*T**(-9); 6000 N!

$ =================


TYPE_DEFINITION % SEQ * !
DEFINE_SYSTEM_DEFAULT ELEMENT 2 !
DEFAULT_COMMAND DEF_SYS_ELEMENT  VA /- !


$ =================


$ + Volume model P*V0(x)*exp(VA(x,T))
 PHASE LIQUID:L %  1   1.000 !
     CONSTITUENT LIQUID:L :CR FE:!
     PARAMETER G(LIQUID,CR;0)  298.15 +24339.955-11.420225*T+2.37615E-21*T**7
            +GHSERCR; 2180 Y +18409.36-8.563683*T+2.88526E+32*T**(-9)+GHSERCR;
             6000 N REF283 !
     PARAMETER G(LIQUID,FE;0)  298.15 +GFELIQ; 6000 N REF283 !
    PARAMETER G(LIQUID,CR,FE;0)  298.15 -14550+6.65*T; 6000 N REF107 !

$ + Volume model P*V0(x)*exp(VA(x,T))
 TYPE_DEFINITION 1 GES A_P_D BCC_A2 MAGNETIC  -1  0.4000!
 PHASE BCC_A2 %1  2   1.000   3.000 !
     CONSTITUENT BCC_A2 :CR FE: VA:!
     PARAMETER G(BCC_A2,CR:VA;0)  298.15 +GHSERCR; 6000 N REF283 !
     PARAMETER TC(BCC_A2,CR:VA;0)  298.15 -311.5; 6000 N REF281 !
$ The next line has a comment
     PARAMETER BMAG(BCC_A2,CR:VA;0)  298.15 -.01; 6000 N REF281
     This should be -0.08. The -- will be converted to == by upload!
     PARAMETER G(BCC_A2,FE:VA;0)  298.15 +GHSERFE; 6000 N REF283 !
$ the next line should generate a fatal error if final N after 6000 is missing
     PARAMETER TC(BCC_A2,FE:VA;0)  298.15 +1043; 6000 N REF281 !
$     PARAMETER TC(BCC_A2,FE:VA;0)  298.15 +1043; 6000 N REF281 !
$ the line above is the correct one
     PARAMETER BMAG(BCC_A2,FE:VA;0)  298.15 +2.22; 6000 N REF281 !
    PARAMETER G(BCC_A2,CR,FE:VA;0)  298.15 +20500-9.68*T; 6000 N REF107 !
    PARAMETER TC(BCC_A2,CR,FE:VA;0)  298.15 +1650; 6000 N REF107 !
    PARAMETER TC(BCC_A2,CR,FE:VA;1)  298.15 +550; 6000 N REF107 !
    PARAMETER BMAG(BCC_A2,CR,FE:VA;0)  298.15 -0.85; 6000 N REF107 !

$ + Volume model P*V0(x)*exp(VA(x,T))
 TYPE_DEFINITION 2 GES A_P_D CBCC_A12 MAGNETIC  -3  0.2800!
 PHASE CBCC_A12 %2  2   1.000   1.000 !
     CONSTITUENT CBCC_A12 :CR FE: VA:!
     PARAMETER G(CBCC_A12,CR:VA;0)  298.15 +11087+2.7196*T+GHSERCR; 6000 N 
            REF283 !
     PARAMETER G(CBCC_A12,FE:VA;0)  298.15 +4745+GHSERFE; 6000 N REF283 !

$ + Volume model P*V0(x)*exp(VA(x,T))
 PHASE CHI_A12 %  3  24.000  10.000  24.000 !
     CONSTITUENT CHI_A12 :CR FE: CR: CR FE:!
     PARAMETER G(CHI_A12,CR:CR:CR;0)  298.15 +48*GCRFCC+10*GHSERCR+109000
            +123*T; 6000 N REF213 !
     PARAMETER G(CHI_A12,CR:CR:FE;0)  298.15 +24*GCRFCC+10*GHSERCR+24*GFEFCC
            +500000; 6000 N REF213 !
     PARAMETER G(CHI_A12,FE:CR:CR;0)  298.15 +24*GFEFCC+10*GHSERCR+24*GCRFCC
            +18300-100*T; 6000 N REF115 !
     PARAMETER G(CHI_A12,FE:CR:FE;0)  298.15 +48*GFEFCC+10*GHSERCR+57300
            -100*T; 6000 N REF115 !

$ + Volume model P*V0(x)*exp(VA(x,T))
 PHASE CR3SI %  2   3.000   1.000 !
     CONSTITUENT CR3SI :CR: CR:!
     PARAMETER G(CR3SI,CR:CR;0)  298.15 +17008.82+4*T+4*GHSERCR; 6000 N REF90 
            !

$ + Volume model P*V0(x)*exp(VA(x,T))
 PHASE CRSI2 %  2   1.000   2.000 !
     CONSTITUENT CRSI2 :CR: CR:!
     PARAMETER G(CRSI2,CR:CR;0)  298.15 +10000+10*T+3*GHSERCR; 6000 N REF90 !

$ + Volume model P*V0(x)*exp(VA(x,T))
 PHASE CUB_A13 %  2   1.000   1.000 !
     CONSTITUENT CUB_A13 :CR FE: VA:!
     PARAMETER G(CUB_A13,CR:VA;0)  298.15 +15899+0.6276*T+GHSERCR; 6000 N 
            REF283 !
     PARAMETER G(CUB_A13,FE:VA;0)  298.15 +3745+GHSERFE; 6000 N REF283 !

$ + Volume model P*V0(x)*exp(VA(x,T))
 TYPE_DEFINITION 3 GES A_P_D FCC_A1 MAGNETIC  -3  0.2800!
 PHASE FCC_A1 %3  2   1.000   1.000 !
     CONSTITUENT FCC_A1 :CR FE: VA:!
     PARAMETER G(FCC_A1,CR:VA;0)  298.15 +GCRFCC; 6000 N REF281 !
     PARAMETER TC(FCC_A1,CR:VA;0)  298.15 -1109; 6000 N REF281 !
     PARAMETER BMAG(FCC_A1,CR:VA;0)  298.15 -2.46; 6000 N REF281 !
     PARAMETER G(FCC_A1,FE:VA;0)  298.15 +GFEFCC; 6000 N REF283 !
     PARAMETER TC(FCC_A1,FE:VA;0)  298.15 -201; 6000 N REF281 !
     PARAMETER BMAG(FCC_A1,FE:VA;0)  298.15 -2.1; 6000 N REF281 !
    PARAMETER G(FCC_A1,CR,FE:VA;0)  298.15 +10833-7.477*T; 6000 N REF107 !
    PARAMETER G(FCC_A1,CR,FE:VA;1)  298.15 +1410; 6000 N REF107 !

$ + Volume model P*V0(x)*exp(VA(x,T))
 PHASE FE4N %  2   4.000   1.000 !
     CONSTITUENT FE4N :FE: VA:!
     PARAMETER G(FE4N,FE:VA;0)  298.15 +4*GFEFCC+10; 6000 N REF319 !

$ + Volume model P*V0(x)*exp(VA(x,T))
 TYPE_DEFINITION 4 GES A_P_D HCP_A3 MAGNETIC  -3  0.2800!
 PHASE HCP_A3 %4  2   1.000   0.500 !
     CONSTITUENT HCP_A3 :CR FE: VA:!
     PARAMETER G(HCP_A3,CR:VA;0)  298.15 +4438+GHSERCR; 6000 N REF283 !
     PARAMETER TC(HCP_A3,CR:VA;0)  298.15 -1109; 6000 N REF281 !
     PARAMETER BMAG(HCP_A3,CR:VA;0)  298.15 -2.46; 6000 N REF281 !
     PARAMETER G(HCP_A3,FE:VA;0)  298.15 -3705.78+12.591*T-1.15*T*LN(+T)
            +.00064*T**2+GHSERFE; 1811 Y -3957.199+5.24951*T
            +4.9251E+30*T**(-9)+GHSERFE; 6000 N REF283 !
    PARAMETER G(HCP_A3,CR,FE:VA;0)  298.15 +10833-7.477*T; 6000 N REF126 !

$ + Volume model P*V0(x)*exp(VA(x,T))
 PHASE SIGMA %  3   8.000   4.000  18.000 !
     CONSTITUENT SIGMA :FE: CR: CR FE:!
     PARAMETER G(SIGMA,FE:CR:CR;0)  298.15 +8*GFEFCC+22*GHSERCR+92300-95.96*T;
             6000 N REF107 !
     PARAMETER G(SIGMA,FE:CR:FE;0)  298.15 +8*GFEFCC+4*GHSERCR
            +18*GHSERFE+117300-95.96*T; 6000 N REF107 !

$ =================


 LIST_OF_REFERENCES
 NUMBER  SOURCE
REF283          'Alan Dinsdale, SGTE Data for Pure Elements, Calphad Vol 
                 15(1991) p 317-425, also in NPL Report DMA(A)195 Rev. August 
                 1990'
REF107          'J-O Andersson, B. Sundman, CALPHAD Vol 11, (1987), p 83-92 
                 TRITA 0270 (1986); CR-FE'
REF281          'Alan Dinsdale, SGTE Data for Pure Elements, NPL Report 
                 DMA(A)195 September 1989'
REF213          'P. Gustafson, TRITA-MAC 342, (1987); CR-FE-W'
REF115          'J-O Andersson, Met Trans A, Vol 19A, (1988) p 1385-1394 
                 TRITA 0322 (1986); CR-FE-MO'
REF90           'I Ansara, unpublished work (1991); Cr-Si'
REF319          'H. Du and M. Hillert, revision; C-Fe-N'
REF126          'K. Frisk, Metall. Trans. Vol 21A (1990) p 2477-2488, TRITA 
                 0409 (1989); CR-FE-N'
!
