Repository: sundmanbo/XMLTDB

# TDB-XMLT
Development of format for Calphad databases

This is the repository for the development of an XML type database format of Calphad databases

The Calphad databases contain thermodynamic model parameters for assessed systems such as Fe-C, Ni-Al etc normally published in scientific papers.  These assessments are fitted to experimental and theoretical data and use models to describe the dependence on T, P and constitution of the phases.  Currently various dialects of the TDB format is used for most such databases and this include bibliographic references to the assessments.  A large Calphad database with 10-15 elements is extremly valuable for scientific work as well as for industry because the model parameters not only describe phase diagrams and other thermodynamic properties such as chemical potentials and heat capacites for stable systems because they are used for simulating phase transformations as they include descriptions of metastable states.

Using the TDB format those responsible to maintain such databases, commercial or free, lack methods for testing the internal consistency of the database, there can be duplicate paremeters, spelling errors etc and thus the use of a formal markup language such as XML would be useful.  The database manager normally also make modifications and addtitions to the published assessments, in particular to imporve extrapolations to multicomponent system, and such modifications should also be documented for future updates by maybe another database manager.

The project aims to develop a format, called XMLT, for handling thermodynamic as well as kinetic and other model parameters specific to phases and elements in the database.  It should be able to handle all types of model for T, P and constitution of the phases.

The project will provide an APPEND software which can merge an XMLT file to a master XMLT database including necessary consistency checks and handling of duplicates, for example ome phases may be modeled with two or more different models.
There are several software using dialects of the original TDB format and each software should develop an UPLOAD/DOWNLOD software which should be able to converts its own TDB dialect to the XMLT format or convert a subset (or whole) of an XMLT format to its own TDB dialect.

The XMLT format is open to extentions but a governing body should check and approve/disapprove such extentions.

File: software/examples/FeNi-fcc-magn.xml
<?xml version="1.0"?>
<?xml-model href="database.rng" schematypens="http://relaxng.org/ns/structure/1.0" type="application/xml"?>
<Database version="0">
  <metadata>
    <writer>pycalphad 0.10.2.dev0+gebcfbdb4.d20220530</writer>
  </metadata>
  <ChemicalElement id="/-" mass="0.0" reference_phase="ELECTRON_GAS" H298="0.0" S298="0.0"/>
  <ChemicalElement id="FE" mass="55.847" reference_phase="BCC_A2" H298="4489.0" S298="27.28"/>
  <ChemicalElement id="NI" mass="58.69" reference_phase="FCC_A1" H298="4787.0" S298="29.796"/>
  <ChemicalElement id="VA" mass="0.0" reference_phase="VACUUM" H298="0.0" S298="0.0"/>
  <Expr id="G0FCCFE">
    <Interval in="T" lower="298.15" upper="6000.0">-1513.82 - 0.0034916*T**2.0 - 2.86342032e-11*T**4.0</Interval>
  </Expr>
  <Expr id="G0SERNI">
    <Interval in="T" lower="298.15" upper="6000.0">-8333.63278 - 0.00311343009*T**2.0 - 1.7331937e-07*T**3.0</Interval>
  </Expr>
  <Expr id="GEFCCFE">
    <Interval in="T" lower="0.1" upper="6000.0">GEFCCFE3 + 12.47175*TEFCCFE</Interval>
  </Expr>
  <Expr id="GEFCCFE1">
    <Interval in="T" lower="0.1" upper="6000.0">1.0 - 1.0*2.71828182845905**(-1.0*T**(-1.0)*TEFCCFE)</Interval>
  </Expr>
  <Expr id="GEFCCFE2">
    <Interval in="T" lower="0.1" upper="6000.0">ln(GEFCCFE1)</Interval>
  </Expr>
  <Expr id="GEFCCFE3">
    <Interval in="T" lower="0.1" upper="6000.0">24.9435*T*GEFCCFE2</Interval>
  </Expr>
  <Expr id="GEINNI">
    <Interval in="T" lower="0.1" upper="6000.0">GEINNI3 + 12.47175*TEINNI</Interval>
  </Expr>
  <Expr id="GEINNI1">
    <Interval in="T" lower="0.1" upper="6000.0">1.0 - 1.0*2.71828182845905**(-1.0*T**(-1.0)*TEINNI)</Interval>
  </Expr>
  <Expr id="GEINNI2">
    <Interval in="T" lower="0.1" upper="6000.0">ln(GEINNI1)</Interval>
  </Expr>
  <Expr id="GEINNI3">
    <Interval in="T" lower="0.1" upper="6000.0">24.9435*T*GEINNI2</Interval>
  </Expr>
  <Expr id="GHFCCFE">
    <Interval in="T" lower="298.15" upper="6000.0">G0FCCFE + GEFCCFE + MRFCCFE</Interval>
  </Expr>
  <Expr id="GHSERNI">
    <Interval in="T" lower="298.15" upper="6000.0">G0SERNI + GEINNI + MRSERNI</Interval>
  </Expr>
  <Expr id="MRFCCFE">
    <Interval in="T" lower="298.15" upper="6000.0">0.0</Interval>
  </Expr>
  <Expr id="MRSERNI">
    <Interval in="T" lower="298.15" upper="6000.0">0.0</Interval>
  </Expr>
  <Expr id="RTEMP">
    <Interval in="T" lower="298.15" upper="6000.0">0.120271814300319*TEMP</Interval>
  </Expr>
  <Expr id="TEFCCFE">
    <Interval in="T" lower="298.15" upper="6000.0">302.0</Interval>
  </Expr>
  <Expr id="TEINNI">
    <Interval in="T" lower="298.15" upper="6000.0">284.0</Interval>
  </Expr>
  <Expr id="TEMP">
    <Interval in="T" lower="298.15" upper="6000.0">T**(-1.0)</Interval>
  </Expr>
  <Expr id="UN_ASS">
    <Interval in="T" lower="298.15" upper="300.0">0.0</Interval>
  </Expr>
  <Phase id="FCC_A1">
    <Model type="CEF">
      <ConstituentArray>
        <Site id="0" ratio="1.0">
          <Constituent refid="FE"/>
          <Constituent refid="NI"/>
        </Site>
        <Site id="1" ratio="1.0">
          <Constituent refid="VA"/>
        </Site>
      </ConstituentArray>
      <MagneticOrdering type="IHJ" structure_factor="0.25" afm_factor="0.0"/>
    </Model>
    <Parameter type="G">
      <Order>0</Order>
      <ConstituentArray>
        <Site refid="0">
          <Constituent refid="FE"/>
        </Site>
        <Site refid="1">
          <Constituent refid="VA"/>
        </Site>
      </ConstituentArray>
      <Interval in="T" lower="298.15" upper="6000.0">GHFCCFE</Interval>
    </Parameter>
    <Parameter type="TC">
      <Order>0</Order>
      <ConstituentArray>
        <Site refid="0">
          <Constituent refid="FE"/>
        </Site>
        <Site refid="1">
          <Constituent refid="VA"/>
        </Site>
      </ConstituentArray>
      <Interval in="T" lower="298.15" upper="6000.0">-192.0</Interval>
    </Parameter>
    <Parameter type="NT">
      <Order>0</Order>
      <ConstituentArray>
        <Site refid="0">
          <Constituent refid="FE"/>
        </Site>
        <Site refid="1">
          <Constituent refid="VA"/>
        </Site>
      </ConstituentArray>
      <Interval in="T" lower="298.15" upper="6000.0">192.0</Interval>
    </Parameter>
    <Parameter type="BMAGN">
      <Order>0</Order>
      <ConstituentArray>
        <Site refid="0">
          <Constituent refid="FE"/>
        </Site>
        <Site refid="1">
          <Constituent refid="VA"/>
        </Site>
      </ConstituentArray>
      <Interval in="T" lower="298.15" upper="6000.0">1.77</Interval>
    </Parameter>
    <Parameter type="G">
      <Order>0</Order>
      <ConstituentArray>
        <Site refid="0">
          <Constituent refid="NI"/>
        </Site>
        <Site refid="1">
          <Constituent refid="VA"/>
        </Site>
      </ConstituentArray>
      <Interval in="T" lower="298.15" upper="6000.0">GHSERNI</Interval>
    </Parameter>
    <Parameter type="TC">
      <Order>0</Order>
      <ConstituentArray>
        <Site refid="0">
          <Constituent refid="NI"/>
        </Site>
        <Site refid="1">
          <Constituent refid="VA"/>
        </Site>
      </ConstituentArray>
      <Interval in="T" lower="298.15" upper="6000.0">633.0</Interval>
    </Parameter>
    <Parameter type="NT">
      <Order>0</Order>
      <ConstituentArray>
        <Site refid="0">
          <Constituent refid="NI"/>
        </Site>
        <Site refid="1">
          <Constituent refid="VA"/>
        </Site>
      </ConstituentArray>
      <Interval in="T" lower="298.15" upper="6000.0">-633.0</Interval>
    </Parameter>
    <Parameter type="BMAGN">
      <Order>0</Order>
      <ConstituentArray>
        <Site refid="0">
          <Constituent refid="NI"/>
        </Site>
        <Site refid="1">
          <Constituent refid="VA"/>
        </Site>
      </ConstituentArray>
      <Interval in="T" lower="298.15" upper="6000.0">0.52</Interval>
    </Parameter>
    <Parameter type="TC">
      <Order>0</Order>
      <ConstituentArray>
        <Site refid="0">
          <Constituent refid="FE"/>
          <Constituent refid="NI"/>
        </Site>
        <Site refid="1">
          <Constituent refid="VA"/>
        </Site>
      </ConstituentArray>
      <Interval in="T" lower="298.15" upper="6000.0">2270.64276</Interval>
    </Parameter>
    <Parameter type="TC">
      <Order>1</Order>
      <ConstituentArray>
        <Site refid="0">
          <Constituent refid="FE"/>
          <Constituent refid="NI"/>
        </Site>
        <Site refid="1">
          <Constituent refid="VA"/>
        </Site>
      </ConstituentArray>
      <Interval in="T" lower="298.15" upper="6000.0">-430.18647</Interval>
    </Parameter>
    <Parameter type="TC">
      <Order>2</Order>
      <ConstituentArray>
        <Site refid="0">
          <Constituent refid="FE"/>
          <Constituent refid="NI"/>
        </Site>
        <Site refid="1">
          <Constituent refid="VA"/>
        </Site>
      </ConstituentArray>
      <Interval in="T" lower="298.15" upper="6000.0">-1671.74725</Interval>
    </Parameter>
    <Parameter type="TC">
      <Order>3</Order>
      <ConstituentArray>
        <Site refid="0">
          <Constituent refid="FE"/>
          <Constituent refid="NI"/>
        </Site>
        <Site refid="1">
          <Constituent refid="VA"/>
        </Site>
      </ConstituentArray>
      <Interval in="T" lower="298.15" upper="6000.0">-6143.57337</Interval>
    </Parameter>
    <Parameter type="TC">
      <Order>4</Order>
      <ConstituentArray>
        <Site refid="0">
          <Constituent refid="FE"/>
          <Constituent refid="NI"/>
        </Site>
        <Site refid="1">
          <Constituent refid="VA"/>
        </Site>
      </ConstituentArray>
      <Interval in="T" lower="298.15" upper="6000.0">-10552.4704</Interval>
    </Parameter>
    <Parameter type="TC">
      <Order>5</Order>
      <ConstituentArray>
        <Site refid="0">
          <Constituent refid="FE"/>
          <Constituent refid="NI"/>
        </Site>
        <Site refid="1">
          <Constituent refid="VA"/>
        </Site>
      </ConstituentArray>
      <Interval in="T" lower="298.15" upper="6000.0">-6018.86703</Interval>
    </Parameter>
    <Parameter type="NT">
      <Order>0</Order>
      <ConstituentArray>
        <Site refid="0">
          <Constituent refid="FE"/>
          <Constituent refid="NI"/>
        </Site>
        <Site refid="1">
          <Constituent refid="VA"/>
        </Site>
      </ConstituentArray>
      <Interval in="T" lower="298.15" upper="6000.0">59.0347415</Interval>
    </Parameter>
    <Parameter type="BMAGN">
      <Order>0</Order>
      <ConstituentArray>
        <Site refid="0">
          <Constituent refid="FE"/>
          <Constituent refid="NI"/>
        </Site>
        <Site refid="1">
          <Constituent refid="VA"/>
        </Site>
      </ConstituentArray>
      <Interval in="T" lower="298.15" upper="6000.0">0.0</Interval>
    </Parameter>
    <Parameter type="G">
      <Order>0</Order>
      <ConstituentArray>
        <Site refid="0">
          <Constituent refid="FE"/>
          <Constituent refid="NI"/>
        </Site>
        <Site refid="1">
          <Constituent refid="VA"/>
        </Site>
      </ConstituentArray>
      <Interval in="T" lower="298.15" upper="6000.0">0.0</Interval>
    </Parameter>
  </Phase>
</Database>

File: software/examples/alzn_mey.xml
<?xml version="1.0"?>
<?xml-model href="database.rng" schematypens="http://relaxng.org/ns/structure/1.0" type="application/xml"?>
<Database version="0">
  <metadata>
    <writer>pycalphad 0.10.1</writer>
  </metadata>
  <ChemicalElement id="/-" mass="0.0" reference_phase="ELECTRON_GAS" H298="0.0" S298="0.0"/>
  <ChemicalElement id="AL" mass="26.982" reference_phase="FCC_A1" H298="4577.3" S298="28.322"/>
  <ChemicalElement id="VA" mass="0.0" reference_phase="VACUUM" H298="0.0" S298="0.0"/>
  <ChemicalElement id="ZN" mass="65.39" reference_phase="HCP_ZN" H298="5656.8" S298="41.631"/>
  <Expr id="GALHCP">
    <Interval in="T" lower="298.0" upper="6000.0">5481.0 + GHSERAL - 1.8*T</Interval>
  </Expr>
  <Expr id="GALLIQ">
    <Interval in="T" lower="298.0" upper="700.0">3029.403 + 125.2307*T - 24.3672*T*ln(T) + 74092.0*T**(-1.0) - 0.001884662*T**2.0 - 8.77664e-07*T**3.0 + 7.9401e-20*T**7.0</Interval>
    <Interval in="T" lower="700.0" upper="933.6">-270.686 + 211.1861*T - 38.58443*T*ln(T) + 74092.0*T**(-1.0) + 0.01853198*T**2.0 - 5.764227e-06*T**3.0 + 7.9401e-20*T**7.0</Interval>
    <Interval in="T" lower="933.6" upper="2900.0">-795.709 + 177.41*T - 31.74819*T*ln(T)</Interval>
  </Expr>
  <Expr id="GHSERAL">
    <Interval in="T" lower="298.0" upper="700.0">-7976.15 + 137.0715*T - 24.3672*T*ln(T) + 74092.0*T**(-1.0) - 0.001884662*T**2.0 - 8.77664e-07*T**3.0</Interval>
    <Interval in="T" lower="700.0" upper="933.6">-11276.24 + 223.0269*T - 38.58443*T*ln(T) + 74092.0*T**(-1.0) + 0.018531982*T**2.0 - 5.764227e-06*T**3.0</Interval>
    <Interval in="T" lower="933.6" upper="2900.0">-11277.68 + 188.662*T - 31.74819*T*ln(T) - 1.23426e+28*T**(-9.0)</Interval>
  </Expr>
  <Expr id="GHSERZN">
    <Interval in="T" lower="298.0" upper="692.7">-7285.787 + 118.4693*T - 23.70131*T*ln(T) - 0.001712034*T**2.0 - 1.264963e-06*T**3.0</Interval>
    <Interval in="T" lower="692.7" upper="1700.0">-11070.6 + 172.3449*T - 31.38*T*ln(T) + 4.70657e+26*T**(-9.0)</Interval>
  </Expr>
  <Expr id="GZNFCC">
    <Interval in="T" lower="298.15" upper="1700.0">2969.82 + GHSERZN - 1.56968*T</Interval>
  </Expr>
  <Expr id="GZNLIQ">
    <Interval in="T" lower="298.14" upper="692.7">7157.213 + GHSERZN - 10.29299*T - 3.5896e-19*T**7.0</Interval>
    <Interval in="T" lower="692.7" upper="1700.0">7450.168 + GHSERZN - 10.737066*T - 4.7051e+26*T**(-9.0)</Interval>
  </Expr>
  <Phase id="FCC_A1">
    <Model type="CEF">
      <ConstituentArray>
        <Site id="0" ratio="1.0">
          <Constituent refid="AL"/>
          <Constituent refid="ZN"/>
        </Site>
      </ConstituentArray>
    </Model>
    <Parameter type="G">
      <Order>0</Order>
      <ConstituentArray>
        <Site refid="0">
          <Constituent refid="AL"/>
        </Site>
      </ConstituentArray>
      <Interval in="T" lower="298.15" upper="2900.0">GHSERAL</Interval>
    </Parameter>
    <Parameter type="G">
      <Order>0</Order>
      <ConstituentArray>
        <Site refid="0">
          <Constituent refid="ZN"/>
        </Site>
      </ConstituentArray>
      <Interval in="T" lower="298.15" upper="1700.0">GZNFCC</Interval>
    </Parameter>
    <Parameter type="G">
      <Order>0</Order>
      <ConstituentArray>
        <Site refid="0">
          <Constituent refid="AL"/>
          <Constituent refid="ZN"/>
        </Site>
      </ConstituentArray>
      <Interval in="T" lower="298.15" upper="6000.0">7297.5 + 0.47512*T</Interval>
    </Parameter>
    <Parameter type="G">
      <Order>1</Order>
      <ConstituentArray>
        <Site refid="0">
          <Constituent refid="AL"/>
          <Constituent refid="ZN"/>
        </Site>
      </ConstituentArray>
      <Interval in="T" lower="298.15" upper="6000.0">6612.9 - 4.5911*T</Interval>
    </Parameter>
    <Parameter type="G">
      <Order>2</Order>
      <ConstituentArray>
        <Site refid="0">
          <Constituent refid="AL"/>
          <Constituent refid="ZN"/>
        </Site>
      </ConstituentArray>
      <Interval in="T" lower="298.15" upper="6000.0">-3097.2 + 3.30635*T</Interval>
    </Parameter>
  </Phase>
  <Phase id="HCP_A3">
    <Model type="CEF">
      <ConstituentArray>
        <Site id="0" ratio="1.0">
          <Constituent refid="AL"/>
          <Constituent refid="ZN"/>
        </Site>
      </ConstituentArray>
    </Model>
    <Parameter type="G">
      <Order>0</Order>
      <ConstituentArray>
        <Site refid="0">
          <Constituent refid="AL"/>
        </Site>
      </ConstituentArray>
      <Interval in="T" lower="298.15" upper="2900.0">GALHCP</Interval>
    </Parameter>
    <Parameter type="G">
      <Order>0</Order>
      <ConstituentArray>
        <Site refid="0">
          <Constituent refid="ZN"/>
        </Site>
      </ConstituentArray>
      <Interval in="T" lower="298.15" upper="1700.0">GHSERZN</Interval>
    </Parameter>
    <Parameter type="G">
      <Order>0</Order>
      <ConstituentArray>
        <Site refid="0">
          <Constituent refid="AL"/>
          <Constituent refid="ZN"/>
        </Site>
      </ConstituentArray>
      <Interval in="T" lower="298.15" upper="6000.0">18821.0 - 8.95255*T</Interval>
    </Parameter>
    <Parameter type="G">
      <Order>3</Order>
      <ConstituentArray>
        <Site refid="0">
          <Constituent refid="AL"/>
          <Constituent refid="ZN"/>
        </Site>
      </ConstituentArray>
      <Interval in="T" lower="298.15" upper="6000.0">-702.8</Interval>
    </Parameter>
  </Phase>
  <Phase id="LIQUID">
    <Model type="CEF">
      <ConstituentArray>
        <Site id="0" ratio="1.0">
          <Constituent refid="AL"/>
          <Constituent refid="ZN"/>
        </Site>
      </ConstituentArray>
    </Model>
    <Parameter type="G">
      <Order>0</Order>
      <ConstituentArray>
        <Site refid="0">
          <Constituent refid="AL"/>
        </Site>
      </ConstituentArray>
      <Interval in="T" lower="298.15" upper="2900.0">GALLIQ</Interval>
    </Parameter>
    <Parameter type="G">
      <Order>0</Order>
      <ConstituentArray>
        <Site refid="0">
          <Constituent refid="ZN"/>
        </Site>
      </ConstituentArray>
      <Interval in="T" lower="298.15" upper="1700.0">GZNLIQ</Interval>
    </Parameter>
    <Parameter type="G">
      <Order>0</Order>
      <ConstituentArray>
        <Site refid="0">
          <Constituent refid="AL"/>
          <Constituent refid="ZN"/>
        </Site>
      </ConstituentArray>
      <Interval in="T" lower="298.15" upper="6000.0">10465.5 - 3.39259*T</Interval>
    </Parameter>
  </Phase>
</Database>
